Repository: jj199/vrcontractdocuments

File: 500Series/Sec520.html
<p>
    SECTION 520 ‑ MATERIALS AND CONSTRUCTION PLANT FOR ROLLER COMPACTED
    CONCRETE PAVEMENT COURSES
</p>
<p>
    ##This section cross-references Sections 521 and 801.
</p>
<p>
    If any of the above sections are relevant, they should be included in the
    specification.
</p>
<p>
    If any of the above sections are not included in the specification, all
    references to those sections should be struck out, ensuring that the
    remaining text is still coherent:
</p>
<p>
    520<a name="np520"></a>.01 DESCRIPTION
</p>
<p>
    This section covers the requirements for materials and construction plant
    for the construction of roller compacted concrete courses.
</p>
<p>
    520.02 DEFINITIONS
</p>
<p>
    <strong>Concrete for Roller Compaction</strong>
</p>
<p>
    Concrete for roller compaction is a mixture of crushed rock fragments,
    sand, cementitious materials and water produced at a controlled mixing
    plant for spreading and compaction on site to produce roller compacted
    concrete.
</p>
<p>
    <strong>Fine Aggregates</strong>
</p>
<p>
    Fine aggregates are aggregates passing a 4.75 mm AS sieve.
</p>
<p>
    <strong>Coarse Aggregates</strong>
</p>
<p>
    Coarse aggregates are aggregates retained on a 4.75 mm AS sieve.
</p>
<p>
    <strong>Assigned Los Angeles Abrasion Loss</strong>
</p>
<p>
    The assigned Los Angeles Abrasion Loss is a hardness rating derived from
    Los Angeles Abrasion Loss test results and is assigned to each source by
    VicRoads on the basis of past test data obtained from testing products.
</p>
<p>
    520.03 CONCRETE MATERIALS
</p>
<p>
    (a) Source Rock
</p>
<p>
    Source rock shall comply with the requirements of Section 801 ‑ Source Rock
    for the Production of Crushed Rock and Aggregates.
</p>
<p>
    (b) Coarse Aggregate
</p>
<p>
    Coarse aggregate shall consist of clean, hard, durable angular rock
    fragments of uniform quality. It shall be free from clay, clay lumps, salt,
    organic matter or other substances detrimental to concrete.
</p>
<p>
    (c) Fine Aggregates
</p>
<p>
    Fine aggregates shall consist of clean, hard, durable, crusher fines and/or
    naturally occurring sands, and shall be free from clay, clay lumps, soft or
    flaky particles, shale, salt, alkali, organic matter, soil or other
    substances detrimental to concrete. Where necessary to meet the specified
    grading, fly ash may be added as fine aggregate.
</p>
<p>
    Crusher fines shall have a minimum degradation factor of 60.
</p>
<p>
    (d) Cement
</p>
<p>
    Cement shall be supplied by the Contractor and shall comply with the
    requirements of AS 3972 at the time of usage. Cement shall be from one
    manufacturer and be of one brand, type and grind.
</p>
<p>
    <strong>
        The use of other pozzolaine additives shall be subject to prior
        approval by the Superintendent.
    </strong>
</p>
<p>
    <strong>
        The Superintendent's approval shall be obtained prior to changing the
        source and quality of the nominated cement.
    </strong>
</p>
<br clear="all"/>
<p>
    (e) Fly Ash
</p>
<p>
    Fly ash shall comply with the requirements of AS 3582.1.
</p>
<p>
    (f) Water
</p>
<p>
    Water shall be clear and substantially free from detrimental impurities
    such as oils, salts, organic substances, acids, alkalis and vegetable
    substances. The amounts of chloride and sulphate shall each be not greater
    than 0.03%.
</p>
<p>
    (g) Admixtures
</p>
<p>
    <strong>
        The use of admixtures shall be subject to the approval of the
        Superintendent.
    </strong>
</p>
<p>
    The Contractor shall submit to the Superintendent details of the proposed
    source and nature of such materials and the proposed amounts to be added.
</p>
<p>
    Admixtures shall conform with the requirements of AS 1478 and shall not
    reduce the strength of concrete below that specified. Admixtures shall not
    contain chlorides, chlorine, sulphur, sulphides or sulphites, or any other
    substance detrimental to concrete.
</p>
<p>
    520.04 AGGREGATE PRODUCT
</p>
<p>
    (a) The coarse aggregate used in the product shall comply with the
    requirements of Table 520.041.
</p>
<table border="1" cellspacing="0" cellpadding="0">
    <tbody>
        <tr>
            <td width="110" valign="top">
                <p>
                    <strong>Table 520.041</strong>
                    <strong></strong>
                </p>
            </td>
            <td width="139">
                <p align="center">
                    <strong>Total of Marginal and Unsound Rock</strong>
                </p>
                <p align="center">
                    <strong>% (max)</strong>
                </p>
            </td>
            <td width="121">
                <p align="center">
                    <strong>Unsound Rock %</strong>
                </p>
                <p align="center">
                    <strong>(max)</strong>
                </p>
            </td>
        </tr>
        <tr>
            <td width="110" valign="top">
            </td>
            <td width="139" valign="bottom">
                <p align="center">
                    10
                </p>
            </td>
            <td width="121" valign="bottom">
                <p align="center">
                    5
                </p>
            </td>
        </tr>
    </tbody>
</table>
<p>
    (b) The Flakiness Index of each separate sized coarse aggregate shall not
    exceed 35%.
</p>
<p>
    (c) Before the addition of cement the aggregate product shall comply with
    the requirements of Table 520.042.
</p>
<table border="1" cellspacing="0" cellpadding="0">
    <tbody>
        <tr>
            <td width="112" valign="top">
                <p>
                    <strong>Table 520.042</strong>
                    <strong></strong>
                </p>
            </td>
            <td width="139">
                <p align="center">
                    <strong>Test</strong>
                </p>
            </td>
            <td width="122">
                <p align="center">
                    <strong>Test Value</strong>
                </p>
            </td>
        </tr>
        <tr>
            <td width="112" valign="top">
            </td>
            <td width="139" valign="top">
                <p>
                    Liquid Limit % (max)
                </p>
            </td>
            <td width="122" valign="top">
                <p align="center">
                    25
                </p>
            </td>
        </tr>
        <tr>
            <td width="112" valign="top">
            </td>
            <td width="139" valign="top">
                <p>
                    Plasticity Index (max)
                </p>
            </td>
            <td width="122" valign="top">
                <p align="center">
                    3
                </p>
            </td>
        </tr>
    </tbody>
</table>
<p>
    (d) The grading of the combined coarse and fine aggregates shall lie within
    the limits specified in Table 520.043.
</p>
<table border="1" cellspacing="0" cellpadding="0">
    <tbody>
        <tr>
            <td width="110" valign="top">
                <p>
                    <strong>Table 520.043</strong>
                    <strong></strong>
                </p>
            </td>
            <td width="113">
                <p align="center">
                    <strong>Sieve Size</strong>
                </p>
                <p align="center">
                    <strong>AS (mm)</strong>
                </p>
            </td>
            <td width="151">
                <p align="center">
                    <strong>Percentage Passing</strong>
                </p>
                <p align="center">
                    <strong>(by mass)</strong>
                </p>
            </td>
        </tr>
        <tr>
            <td width="110" valign="top">
            </td>
            <td width="113" valign="bottom">
                <p>
                    26.5
                </p>
            </td>
            <td width="151" valign="bottom">
                <p align="center">
                    100
                </p>
            </td>
        </tr>
        <tr>
            <td width="110" valign="top">
            </td>
            <td width="113">
                <p>
                    19.0
                </p>
            </td>
            <td width="151">
                <p align="center">
                    83 ‑ 100
                </p>
            </td>
        </tr>
        <tr>
            <td width="110" valign="top">
            </td>
            <td width="113">
                <p>
                    13.2
                </p>
            </td>
            <td width="151">
                <p align="center">
                    72 ‑ 93
                </p>
            </td>
        </tr>
        <tr>
            <td width="110" valign="top">
            </td>
            <td width="113">
                <p>
                    9.5
                </p>
            </td>
            <td width="151">
                <p align="center">
                    66 ‑ 85
                </p>
            </td>
        </tr>
        <tr>
            <td width="110" valign="top">
            </td>
            <td width="113">
                <p>
                    4.75
                </p>
            </td>
            <td width="151">
                <p align="center">
                    51 ‑ 69
                </p>
            </td>
        </tr>
        <tr>
            <td width="110" valign="top">
            </td>
            <td width="113">
                <p>
                    2.36
                </p>
            </td>
            <td width="151">
                <p align="center">
                    38 ‑ 56
                </p>
            </td>
        </tr>
        <tr>
            <td width="110" valign="top">
            </td>
            <td width="113">
                <p>
                    1.18
                </p>
            </td>
            <td width="151">
                <p align="center">
                    28 ‑ 46
                </p>
            </td>
        </tr>
        <tr>
            <td width="110" valign="top">
            </td>
            <td width="113">
                <p>
                    0.600
                </p>
            </td>
            <td width="151">
                <p align="center">
                    18 – 36
                </p>
            </td>
        </tr>
        <tr>
            <td width="110" valign="top">
            </td>
            <td width="113">
                <p>
                    0.300
                </p>
            </td>
            <td width="151">
                <p align="center">
                    11 – 27
                </p>
            </td>
        </tr>
        <tr>
            <td width="110" valign="top">
            </td>
            <td width="113">
                <p>
                    0.150
                </p>
            </td>
            <td width="151">
                <p align="center">
                    6 – 18
                </p>
            </td>
        </tr>
        <tr>
            <td width="110" valign="top">
            </td>
            <td width="113">
                <p>
                    0.075
                </p>
            </td>
            <td width="151">
                <p align="center">
                    2 – 8
                </p>
            </td>
        </tr>
    </tbody>
</table>
<br clear="all"/>
<p>
    520.05 MIX DESIGN
</p>
<p>
    (a) General
</p>
<p>
    The proportions of the concrete mix shall be designed by the Contractor to
    satisfy the strength requirement and to be satisfactorily placed and
    compacted by the proposed paving equipment.
</p>
<p>
    <strong>
        The Contractor shall submit for the approval of the Superintendent, the
        mix design(s) and samples of mix constituents at least six weeks prior
        to the proposed date for commencement of supply of the concrete.
    </strong>
</p>
<p>
    No concrete shall be supplied until the mix has been approved in writing.
</p>
<p>
    Approval by the Superintendent of a submitted concrete mix design will not
    constitute acceptance of the concrete. Final acceptance will be subject to
    the compliance of the concrete upon testing.
</p>
<p>
    Where changes to an approved mix are proposed, the Contractor shall provide
    details and materials for mix approval in accordance with the above
    requirements.
</p>
<p>
    (b) Requirements
</p>
<p>
    The mix shall comply with the requirements of Table 520.051.
</p>
<p>
    <strong>Table 520.051</strong>
</p>
<div align="center">
    <table border="1" cellspacing="0" cellpadding="0">
        <tbody>
            <tr>
                <td width="137">
                    <p align="center">
                        <strong>Cement Content</strong>
                    </p>
                    <p align="center">
                        <strong>(min)</strong>
                    </p>
                </td>
                <td width="132">
                    <p align="center">
                        <strong>Fly Ash Content *</strong>
                    </p>
                    <p align="center">
                        <strong>(max)</strong>
                    </p>
                </td>
                <td width="215">
                    <p align="center">
                        <strong>Mean Compressive Strength **</strong>
                    </p>
                    <p align="center">
                        <strong>(min)</strong>
                    </p>
                </td>
            </tr>
            <tr>
                <td width="137" valign="top">
                    <p align="center">
                        250 kg/m<sup>3</sup>
                    </p>
                </td>
                <td width="132" valign="top">
                    <p align="center">
                        20%
                    </p>
                </td>
                <td width="215" valign="top">
                    <p align="center">
                        40 MPa
                    </p>
                </td>
            </tr>
            <tr>
                <td width="484" colspan="3" valign="top">
                    <p>
                        * percentage of total cementitious material by mass
                    </p>
                    <p>
                        ** compacted to 98% Modified maximum dry density at
                        0.5% dry of Modified optimum moisture content and cured
                        for 28 days, to AS 1012 Part 8.
                    </p>
                </td>
            </tr>
        </tbody>
    </table>
</div>
<p>
    520.06 BATCHING, MIXING AND TRANSPORT
</p>
<p>
    The mixing plant shall be capable of homogeneously mixing low moisture
    cement bound materials.
</p>
<p>
    Drum type mixers, whether tilting or split, and truck mounted agitators
    shall not be used.
</p>
<p>
    Coarse aggregate, fine aggregate and cementitious materials shall be
    separately fed into the mixer. Flyash may be added as a blend with cement.
</p>
<p>
    (a) Mixing
</p>
<p>
    (i) Batch Mixing
</p>
<p>
    The dry materials shall be dry mixed for at least 15 seconds. After the
    addition of water mixing shall be continued until a homogeneous mixture is
    obtained.
</p>
<p>
    (ii) Continuous Mixing
</p>
<p>
    The concrete shall be discharged into trucks such that segregation is
    minimized. Mixer and mixer paddle surfaces shall be kept free of hardened
    concrete and other contamination.
</p>
<strong>
    <br clear="all"/>
</strong>
<p>
    (b) Tolerances
</p>
<p>
    (i) Grading
</p>
<p>
    The tolerances on the job mix grading aim for the combined aggregate
    delivered to the mixer shall be as specified in Table 520.061. The
    aggregates shall be sampled from the hopper feed belt during a test run
    using aggregates without the addition of cement, water or admixtures.
</p>
<p>
    <strong> </strong>
</p>
<table border="1" cellspacing="0" cellpadding="0">
    <tbody>
        <tr>
            <td width="110" valign="top">
                <p>
                    <strong>Table 520.061</strong>
                </p>
            </td>
            <td width="113">
                <p align="center">
                    Sieve Size
                </p>
                <p align="center">
                    AS (mm)
                </p>
            </td>
            <td width="142">
                <p align="center">
                    Tolerance on Percentage Passing
                </p>
                <p align="center">
                    (by mass)
                </p>
            </td>
        </tr>
        <tr>
            <td width="110" valign="top">
            </td>
            <td width="113">
                <p align="center">
                    19.0
                </p>
            </td>
            <td width="142">
                <p align="center">
                    ±3
                </p>
            </td>
        </tr>
        <tr>
            <td width="110" valign="top">
            </td>
            <td width="113" valign="top">
                <p align="center">
                    13.2 ‑ 9.5
                </p>
            </td>
            <td width="142" valign="top">
                <p align="center">
                    ±5
                </p>
            </td>
        </tr>
        <tr>
            <td width="110" valign="top">
            </td>
            <td width="113" valign="top">
                <p align="center">
                    4.75 ‑ 0.600
                </p>
            </td>
            <td width="142" valign="top">
                <p align="center">
                    ±4
                </p>
            </td>
        </tr>
        <tr>
            <td width="110" valign="top">
            </td>
            <td width="113" valign="top">
                <p align="center">
                    0.300
                </p>
            </td>
            <td width="142" valign="top">
                <p align="center">
                    ±3
                </p>
            </td>
        </tr>
        <tr>
            <td width="110" valign="top">
            </td>
            <td width="113" valign="top">
                <p align="center">
                    0.150 ‑ 0.075
                </p>
            </td>
            <td width="142" valign="top">
                <p align="center">
                    ±2
                </p>
            </td>
        </tr>
    </tbody>
</table>
<p>
    (ii) Cementitious Materials
</p>
<p>
    After mixing, the cementitious materials content as a percentage by mass of
    the dry concrete materials shall be within plus 2.0 to minus 0.5 of the job
    mix cement content.
</p>
<p>
    (iii) Moisture
</p>
<p>
    The mixing plant shall be fitted with a water flow meter to ensure a
    constant water feed rate. The moisture content of the mixture at the point
    of delivery, expressed as a percentage by mass, shall be within plus 0.5 to
    minus 0.5 percent of the target moisture content nominated by the
    Contractor.
</p>
<p>
    (c) Transporting
</p>
<p>
    Concrete shall be transported from the mixer to the placing site in clean
    containers equipped with protective covers where lead distances are greater
    than 2 km. The maximum time between mixing and delivery to the paver shall
    be 15 minutes. This time may be extended if set retarders are used,
    provided that crusts of partially hardened material do not develop.
</p>
<p>
    (d) Delivery Dockets
</p>
<p>
    Where material is supplied from plant(s) offsite, the Contractor shall make
    delivery dockets available for inspection on request by the Superintendent.
</p>
<p>
    Delivery dockets shall show:
</p>
<p>
    (i) name of the supplier, and location of plant;
</p>
<p>
    (ii) docket number;
</p>
<p>
    (iii) name of user;
</p>
<p>
    (iv) project name and location (or contract number);
</p>
<p>
    (v) registered number or fleet number of the vehicle;
</p>
<p>
    (vi) date and time of loading;
</p>
<p>
    (vii) type of material;
</p>
<p>
    (viii) volume of material supplied.
</p>
<br clear="all"/>
<p>
    520.07 CONSTRUCTION PLANT
</p>
<p>
    Pavers shall be capable of paving dry cement bound aggregates, be heavy
    duty, self propelled, track driven and have sufficient mass and stability
    to spread, compact and finish concrete to the specified layer thickness and
    width, smoothness and surface texture without segregation. The screed shall
    be adjustable and capable of placing pavement up to 4 m width for single
    lane construction or 9 m width for multi‑lane construction and shall have
    automatic and manual level controls separately operating both sides.
</p>
<p>
    Side forms shall form the edge of the pavement either vertically or 15°
    from the vertical within the specified tolerance for line and width.
</p>
<p>
    520.08 JOINT SEALANTS
</p>
<p>
    (a) General
</p>
<p>
    Permanent seals shall be either a neoprene compression seal or an insitu
    cast silicone sealant.
</p>
<p>
    <strong>
        A full technical description of the proposed sealant, and method of
        installation recommended by its manufacturer shall be submitted for
        approval by the Superintendent at least 8 weeks prior to installation.
    </strong>
</p>
<p>
    The Contractor shall obtain a Test Certificate endorsed in accordance with
    the AS ISO/IEC 17025 accreditation for the testing laboratory, showing that
    the sealant meets all the requirements specified in Clause 520.08(b) and
    (c), as appropriate. The test certificates shall relate only to the
    formulation on which the tests were made and shall be valid for not more
    than three years from the date of issue
</p>
<p>
    (b) Neoprene Compression Seals
</p>
<p>
    Neoprene compression seals shall conform to the requirements of ASTM D‑2628
    "Specification for Preformed Polychloroprene Elastomeric Joint Seals for
    Concrete Pavements".
</p>
<p>
    The size of the seal shall be selected to suit the sealant reservoir
    dimensions shown on the drawings.
</p>
<p>
    The seal shall be dimensioned such that its maximum operating width does
    not exceed 80% of its uncompressed width.
</p>
<p>
    (c) Silicone Seals
</p>
<p>
    Silicone seals shall be formed from a silicone material conforming to the
    requirements of Table 520.081.
</p>
<p>
    <strong> Table 520.081</strong>
</p>
<table border="1" cellspacing="0" cellpadding="0" width="620">
    <tbody>
        <tr>
            <td width="104">
                <p align="center">
                    <strong>Test Method</strong>
                </p>
            </td>
            <td width="246">
                <p align="center">
                    <strong>Test</strong>
                </p>
            </td>
            <td width="270">
                <p align="center">
                    <strong>Requirements</strong>
                </p>
            </td>
        </tr>
        <tr>
            <td width="620" colspan="3" valign="top">
                <p>
                    <strong>UNCURED</strong>
                </p>
            </td>
        </tr>
        <tr>
            <td width="104" valign="top">
                <p>
                    MIL S 8802
                </p>
            </td>
            <td width="246" valign="top">
                <p>
                    Flow maximum
                </p>
            </td>
            <td width="270" valign="top">
                <p>
                    5 mm maximum
                </p>
            </td>
        </tr>
        <tr>
            <td width="104" valign="top">
                <p>
                    ASTM D 792
                </p>
            </td>
            <td width="246" valign="top">
                <p>
                    Specific gravity
                </p>
            </td>
            <td width="270" valign="top">
                <p>
                    1.4 to 1.515
                </p>
            </td>
        </tr>
        <tr>
            <td width="104" valign="top">
                <p>
                    MIL S 8802
                </p>
            </td>
            <td width="246" valign="top">
                <p>
                    Extrusion rate
                </p>
            </td>
            <td width="270" valign="top">
                <p>
                    90 to 250 GM/minutes
                </p>
            </td>
        </tr>
        <tr>
            <td width="104" valign="top">
                <p>
                    MIL S 8802
                </p>
            </td>
            <td width="246" valign="top">
                <p>
                    Tack free time
                </p>
            </td>
            <td width="270" valign="top">
                <p>
                    35 to 75 minutes
                </p>
            </td>
        </tr>
        <tr>
            <td width="620" colspan="3" valign="top">
                <p>
                    <strong>CURED</strong>
                </p>
            </td>
        </tr>
        <tr>
            <td width="104" valign="top">
                <p>
                    ASTM D 2240
                </p>
            </td>
            <td width="246" valign="top">
                <p>
                    Durometer
                </p>
            </td>
            <td width="270" valign="top">
                <p>
                    15 to 25
                </p>
            </td>
        </tr>
        <tr>
            <td width="104" valign="top">
                <p>
                    ASTM D 412
                </p>
            </td>
            <td width="246" valign="top">
                <p>
                    Die C modulus at 150% elongation
                </p>
            </td>
            <td width="270" valign="top">
                <p>
                    310 KPa maximum
                </p>
            </td>
        </tr>
        <tr>
            <td width="104" valign="top">
                <p>
                    ASTM D 412
                </p>
            </td>
            <td width="246" valign="top">
                <p>
                    Die D elongation %
                </p>
            </td>
            <td width="270" valign="top">
                <p>
                    1200 minimum
                </p>
            </td>
        </tr>
        <tr>
            <td width="104" valign="top">
                <p>
                    RTA T1192
                </p>
            </td>
            <td width="246" valign="top">
                <p>
                    Adhesion to concrete
                </p>
            </td>
            <td width="270" valign="top">
                <p>
                    Pre-treatment as per RTA T1193,
                </p>
                <p>
                    Extension to 70%
                </p>
                <p>
                    Compression to 50%
                </p>
                <p>
                    No more than 10% failure over the cross-sectional area
                </p>
            </td>
        </tr>
        <tr>
            <td width="620" colspan="3" valign="top">
                <p>
                    <strong>PERFORMANCE</strong>
                </p>
            </td>
        </tr>
        <tr>
            <td width="104" valign="top">
                <p>
                    ASTM C 7197
                </p>
            </td>
            <td width="246" valign="top">
                <p>
                    Movement %
                </p>
            </td>
            <td width="270" valign="top">
                <p>
                    +100 to ‑50
                </p>
            </td>
        </tr>
        <tr>
            <td width="104" valign="top">
                <p>
                    ASTM D 7937
                </p>
            </td>
            <td width="246" valign="top">
                <p>
                    Accelerated weathering at 5000 hours
                </p>
            </td>
            <td width="270" valign="top">
                <p>
                    No cracks, blisters or bond loss
                </p>
            </td>
        </tr>
    </tbody>
</table>
<br clear="all"/>
<p>
    Sections of material prepared for testing in the cured state shall be cured
    7 days at 25 ±1°C and 50% Relative Humidity.
</p>
<p>
    The silicone joint sealant shall be grey in colour and shall be stored and
    installed in accordance with the manufacturer's recommendations.
</p>
<p>
    520.09 CURING COMPOUNDS
</p>
<p>
    (a) General
</p>
<p>
    The compound shall be suitable for spray application to freshly laid
    concrete at the low sheen stage of drying at the application rates
    specified in Section 521. At the low sheen stage the surface is still soft
    to touch but without free water.
</p>
<p>
    <strong>
        Prior to the application of a curing compound the Contractor shall
        submit to the Superintendent a Certificate of Compliance certifying
        that the proposed compound meets the requirements of the Specification.
        The manufacturer's technical data sheet shall also be submitted.
    </strong>
</p>
<p>
    (b) Chlorinated Rubber Curing Compound
</p>
<p>
    The compound shall comply with the following requirements:
</p>
<p>
    (i) Material Composition
</p>
<p>
    Chlorinated rubber curing compound shall consist of not less than 20% by
    mass non‑volatile component made up of only chlorinated rubber and
    chlorinated paraffins. The non‑volatile component shall comprise not less
    than 60% by mass chlorinated rubber. The non‑volatile component shall be
    dissolved in a suitable solvent other than reclaimed solvent.
</p>
<p>
    The compound shall be coloured with a fugitive dye (colour other than
    grey). The dye shall be uniformly mixed throughout the compound and shall
    completely lose its colour within four weeks from application. The product
    shall be a uniform, free flowing liquid free from contamination.
</p>
<p>
    (ii) Non Volatile Content
</p>
<p>
    When determined in accordance with RTA‑NSW Test Method T865, the
    non‑volatile content of the compound shall be not less than 20% by mass.
</p>
<p>
    (iii) Residue on 150 Micron Sieve
</p>
<p>
    When tested in accordance with RTA‑NSW Test Method T534, the residue of
    material retained on the sieve shall not exceed 0.2% of mass.
</p>
<p>
    (iv) Viscosity at 25°C
</p>
<p>
    When tested in accordance with AS 1580.214.5 the viscosity of the compound
    at 25°C shall be between 0.02 and 0.20 pascal seconds.
</p>
<p>
    (v) Moisture Retention performance
</p>
<p>
    When tested in accordance with RTA‑NSW Test Method T864, the Efficiency
    Index after 72 hours at 38°C and 32% relative humidity shall not be less
    than 90%.
</p>
<p>
    (vi) Infra‑red Spectrum
</p>
<p>
    The infra‑red spectrum of the residue remaining in the dish after testing
    in accordance with AS 1580.301.1 shall be recorded in accordance with
    RTA‑NSW Test Method T1005.
</p>
<br clear="all"/>
<p>
    520.10 MINIMUM TESTING REQUIREMENTS
</p>
<p>
    The Contractor shall test the roller compacted concrete at a frequency
    which is sufficient to ensure that all material supplied under the Contract
    complies with the specified requirements. The frequency shall not be less
    than that shown in Table 520.101, except that the Superintendent may agree
    to a lower frequency where the Contractor has implemented a system of
    statistical process control and can demonstrate that such lower frequency
    is adequate to assure the quality of the product.
</p>
<p>
    <strong>Table 520.101</strong>
</p>
<table border="1" cellspacing="0" cellpadding="0" width="654">
    <tbody>
        <tr>
            <td width="348">
                <p align="center">
                    <strong>Test</strong>
                </p>
            </td>
            <td width="306">
                <p align="center">
                    <strong>Minimum Frequency of Testing</strong>
                </p>
            </td>
        </tr>
        <tr>
            <td width="348" valign="top">
                <p>
                    Grading
                </p>
            </td>
            <td width="306" valign="top">
                <p>
                    On each day ‑ one per 300 tonne or part thereof
                </p>
            </td>
        </tr>
        <tr>
            <td width="348" valign="top">
                <p>
                    Unsound Rock Content
                </p>
            </td>
            <td width="306" valign="top">
                <p>
                    On each day ‑ one per 300 tonne or part thereof
                </p>
            </td>
        </tr>
        <tr>
            <td width="348" valign="top">
                <p>
                    Cement Content
                </p>
            </td>
            <td width="306" valign="top">
                <p>
                    On each day ‑ one per 100 tonne or part thereof
                </p>
            </td>
        </tr>
        <tr>
            <td width="348" valign="top">
                <p>
                    Moisture Content
                </p>
            </td>
            <td width="306" valign="top">
                <p>
                    On each day ‑ one per 100 tonne or part thereof
                </p>
            </td>
        </tr>
        <tr>
            <td width="348" valign="top">
                <p>
                    Plasticity Index
                </p>
            </td>
            <td width="306" valign="top">
                <p>
                    In each month ‑ one per 20,000 tonne or part thereof
                </p>
            </td>
        </tr>
        <tr>
            <td width="348" valign="top">
                <p>
                    Flakiness Index of Coarse Aggregate 10 mm and Larger
                </p>
            </td>
            <td width="306" valign="top">
                <p>
                    At monthly intervals
                </p>
            </td>
        </tr>
        <tr>
            <td width="348" valign="top">
                <p>
                    Degradation Factor of Crusher Fines
                </p>
            </td>
            <td width="306" valign="top">
                <p>
                    At monthly intervals
                </p>
            </td>
        </tr>
    </tbody>
</table>

File: 500Series/Sec521.html
<p>
    SECTION 521 &#8209; CONSTRUCTION OF ROLLER COMPACTED CONCRETE BASE COURSES
    <p>
    </p>
</p>
<p>
    <p>
    </p>
</p>
<p>
    ##This section cross-references Sections 173, 408 and 520.
    <p>
    </p>
</p>
<p>
    If any of the above sections are relevant, they should be included in the
    specification.
    <p>
    </p>
</p>
<p>
    If any of the above sections are not included in the specification, all
    references to those sections should be struck out, ensuring that the
    remaining text is still coherent:
    <p>
    </p>
</p>
<p>
    <p>
    </p>
</p>
<p>
    52<a name="np521"></a>1.01 DESCRIPTION
    <p>
    </p>
</p>
<p>
    This section covers the requirements for construction of roller compacted
    concrete base pavement courses.
    <p>
    </p>
</p>
<p>
    <p>
    </p>
</p>
<p>
    <p>
    </p>
</p>
<p>
    521.02 CONFORMITY WITH DRAWINGS
    <p>
    </p>
</p>
<p>
    The concrete pavement shall be finished to a smooth and uniform surface and
    shall conform within the following limits to the levels, lines, grades, and
    cross sections shown on drawings:
    <p>
    </p>
</p>
<p>
    <p>
    </p>
</p>
<p>
    (a) Level
    <p>
    </p>
</p>
<p>
    The level of the top of each layer shall neither be less than the specified
    level nor exceed the specified level by more than 10 mm, except against
    kerb and channel where the surface at the edge of the wearing course shall
    be flush with or not more than 5 mm above the lip of the channel, unless
    otherwise specified or shown on drawings.
    <p>
    </p>
</p>
<p>
    <p>
    </p>
</p>
<p>
    (b) Shape
    <p>
    </p>
</p>
<p>
    No point on the finished surface shall lie more than 6 mm below a 3 m
    straight edge laid in any direction except across a crown.
    <p>
    </p>
</p>
<p>
    <p>
    </p>
</p>
<p>
    (c) Alignment
    <p>
    </p>
</p>
<p>
    The edge of the base shall be within 50 mm of the plan location.
    <p>
    </p>
</p>
<p>
    <p>
    </p>
</p>
<p>
    (d) Width
    <p>
    </p>
</p>
<p>
    The width of the base shall not be less than the design width and not
    greater than the design width by more than 50 mm.
    <p>
    </p>
</p>
<p>
    <p>
    </p>
</p>
<p>
    <p>
    </p>
</p>
<p>
    521.03 CONCRETE PLACEMENT
    <p>
    </p>
</p>
<p>
    <p>
    </p>
</p>
<p>
    (a) General
    <p>
    </p>
</p>
<p>
    Unless otherwise specified, concrete shall be spread using a paver except
    for small areas where use of a paver is not practical in which case manual
    placement methods may be used.
    <p>
    </p>
</p>
<p>
    Concrete shall not be placed when the shade temperature is below 5&#176;C
    or above 35&#176;C and the temperature of concrete when placed shall be not
    less than 10&#176;C nor more than 30&#176;C. Concrete shall not be placed
    when rain is falling or when rain is expected within one hour of placing.
    The Contractor shall have available on site sufficient waterproof covers to
    protect concrete laid within 1 hour of rain falling. Covers when required
    shall be installed in such a manner as to not disturb the surface.
    <p>
    </p>
</p>
<p>
    Concrete shall be placed, compacted and finished within 60 minutes of
    mixing except that when the shade temperature exceeds 30&#176;C the
    concrete shall be placed, compacted and finished within 45 minutes of
    mixing.
    <p>
    </p>
</p>
<p>
    <p>
    </p>
</p>
<p>
    (b) Debonding of Subbase
    <p>
    </p>
</p>
<p>
    A size 5 mm bitumen emulsion seal shall be sprayed onto the subbase 48
    hours before the placement of concrete. The seal shall be applied in
    accordance with the requirements of Section 408.
    <p>
    </p>
</p>
<p>
    <p>
    </p>
</p>
<p>
    (c) Paving Rate
    <p>
    </p>
</p>
<p>
    The paver shall be operated such that its forward speed shall not be
    stopped due to lack of concrete. Should a essentially continuous rate of
    paving not be maintained, paving shall cease until appropriate remedial
    action is taken.
    <p>
    </p>
</p>
<br clear="all"/>
<p>
</p>
<p>
    521.04 COMPACTION
    <p>
    </p>
</p>
<p>
    Concrete shall be uniformly compacted immediately after placement using a
    procedure which produces a dense layer having a uniformly textured surface
    and a profile satisfying the requirements of Clauses 521.02 and 521.08.
    <p>
    </p>
</p>
<p>
    <p>
    </p>
</p>
<p>
    <p>
    </p>
</p>
<p>
    521.05 JOINTS
    <p>
    </p>
</p>
<p>
    Joints shall be constructed as specified and shown on the drawings. Joints
    shall be straight and vertical and transverse joints shall be continuous
    from edge to edge of the pavement.
    <p>
    </p>
</p>
<p>
    <p>
    </p>
</p>
<p>
    (a) Construction Joints
    <p>
    </p>
</p>
<p>
    (i) General
    <p>
    </p>
</p>
<p>
    Construction joints shall be considered to be fresh joints when concrete on
    either side of the joint has been mixed within a 60 minute interval, or 45
    minute interval when the air temperature is over 30&#176;C, and provided
    the concrete does not show signs of setting. All other construction joints
    shall be considered to be cold construction joints.
    <p>
    </p>
</p>
<p>
    <strong>
        Where set retarders are used the above times may be extended subject to
        review by the Superintendent.
    </strong>
    <p>
    </p>
</p>
<p>
    Longitudinal joints shall be constructed parallel to the centreline of the
    pavement.
    <p>
    </p>
</p>
<p>
    (ii) Fresh Construction Joints
    <p>
    </p>
</p>
<p>
    Construction joints during a day's production shall be made as fresh
    joints.
    <p>
    </p>
</p>
<p>
    For longitudinal joints, rolling shall not be carried out within 0.3 m of
    the proposed longitudinal joint during the first paver run. This initially
    uncompacted section shall be compacted together with the adjoining paver
    run.
    <p>
    </p>
</p>
<p>
    For transverse joints, rolling of the initial strip shall be stopped 0.5 m
    from the proposed joint and this initially uncompacted section shall be
    compacted with the beginning of the succeeding run to form the joint.
    <p>
    </p>
</p>
<p>
    Placement and compaction procedures shall be such that full depth
    compaction and the specified surface finish is achieved at the joint.
    <p>
    </p>
</p>
<p>
    (iii) Cold Construction Joints
    <p>
    </p>
</p>
<p>
    The work shall be organised to minimise the length of cold joints. A cold
    joint shall be formed when the adjoining concrete has been placed outside
    the time requirements specified in Clause 521.03 or where the adjoining
    concrete shows signs of setting.
    <p>
    </p>
</p>
<p>
    The edge of the previously placed concrete shall be cut back by sawing the
    concrete with a power concrete saw to at least one&#8209;third the slab
    depth but not exceeding one&#8209;third the slab depth plus 10 mm to expose
    an even, clean, sound, vertical surface for the full thickness of the
    pavement, without disturbing the concrete that is to remain in place.
    <p>
    </p>
</p>
<p>
    Cold joints shall have the same texture, full&#8209;depth density, and
    smoothness as specified for other sections of pavement. The edge of the
    previously laid concrete shall be cut back at least 200 mm from the top
    edge to expose a dense fully compacted edge. Trimming shall be carried out
    by cutting with power saw to a maximum depth of one&#8209;third the layer
    thickness and breaking off with hand tools without undercutting. The broken
    back surface shall be free from dust, sand, or other foreign material when
    the joint is formed. The face of a cold joint shall be covered with a
    cement slurry placed immediately in advance of paving and covered with
    concrete while the slurry is wet. Cement slurry shall consist of 3 parts
    water to 4 parts cement by volume.
    <p>
    </p>
</p>
<p>
    Cold transverse construction joints shall be constructed normal to the
    centre line and shall not be formed within 3.0 m of a planned contraction
    joint.
    <p>
    </p>
</p>
<br clear="all"/>
<p>
    <p>
    </p>
</p>
<p>
    For cold longitudinal joints the screed of the paver shall overlap the
    previously placed paver run by 25 mm to 50 mm and shall be sufficiently
    high so that compaction will produce a smooth, dense joint. Any concrete
    placed by the paver on the edge of a previously placed paver run shall be
    pushed back by use of a rake to the edge of the paver run being placed.
    When the quantity of concrete on the edge of the previously placed paver
    run plus uncompacted material in the paver run being placed exceeds that
    required to produce a smooth, dense joint, the excess concrete shall be
    removed.
    <p>
    </p>
</p>
<p>
    <p>
    </p>
</p>
<p>
    (b) Transverse Sawn Contraction Joints
    <p>
    </p>
</p>
<p>
    (i) General
    <p>
    </p>
</p>
<p>
    To prevent uncontrolled cracking in the base, sawn transverse contraction
    joints shall be constructed. Sawing shall commence as soon as the concrete
    has hardened sufficiently to permit cutting of the concrete without
    excessive tearing or ravelling regardless of time or weather conditions.
    <p>
    </p>
</p>
<p>
    Unless otherwise specified or shown on the drawings, joints shall be cut on
    a skew to the centreline of the pavement from the right side of the
    pavement and cross in the direction of design traffic flow at a 1 in 6
    skew. Joint spacing shall be 10.0 m &#177;0.3 m and the line of a sawn
    joint shall not deviate from a 3 m straight edge by more than 20 mm. The
    joints shall be constructed to the dimensions and details shown on the
    drawings initially formed as a sawn groove 3 mm wide to a depth not less
    than one&#8209;third the slab depth but not exceeding one&#8209;third the
    slab depth plus 10 mm. Joints shall be sawn in the sequence of concrete
    placement. Before sawing a joint, the base concrete shall be examined
    closely for cracks and the joints shall not be sawn within 1 m of a crack.
    <p>
    </p>
</p>
<p>
    Where a crack develops ahead of the saw, sawing shall stop for that joint.
    <p>
    </p>
</p>
<p>
    (ii) Sealing of Sawn Joints
    <p>
    </p>
</p>
<p>
    Immediately after sawing, the joint groove and the adjacent concrete
    surface shall be thoroughly cleaned of all sawing detritus a continuous PVC
    spline seal 5 &#177; 1 mm in diameter shall be installed in the sawcut. The
    top of the seal shall not be less than 5 mm nor more than 7 mm below the
    surface of the base. Within 10 days of initial sawing the sawn joints shall
    be widened to not more than 7 mm, and deepened to a depth necessary to
    install the permanent seal. The widened sawn joint shall not exhibit more
    than 3 mm of edge ravelling at any point along the joint measured from the
    top surface. The permanent seal shall be installed immediately after the
    initial sawcut is widened and the joint thoroughly cleaned.
    <p>
    </p>
</p>
<p>
    Permanent seals shall either be neoprene compression type or an insitu cast
    silicone complying with Section 520.
    <p>
    </p>
</p>
<p>
    The installation of neoprene compression seals shall not proceed when the
    shade temperature exceeds 20&#176;C. The joint groove into which the seal
    is to be inserted shall be clean and dry immediately prior to the
    installation of the seal. The sides of the neoprene seal shall be coated
    with a clear or concrete coloured lubricant&#8209;adhesive compound
    complying with ASTM D&#8209;2835 'Specification for Lubricant for
    Installation of Preformed Compression Seals in Concrete Pavement'. The seal
    shall not be over&#8209;stretched in order to fit into the groove and the
    maximum increase in length of the seal after installation shall be 5%. Any
    seal exceeding 5% extension shall be removed and replaced. The seal shall
    be continuous between longitudinal joints and where a discontinuity occurs
    the seal shall be butt jointed. The top of the seal shall be between 3 mm
    and 6 mm below the surface of the pavement.
    <p>
    </p>
</p>
<p>
    The sealing with silicone sealant shall only take place when the side walls
    of the joint are surface dry and clean. Immediately prior to introducing
    the silicone into the joint a continuous polyethylene closed cell backer
    rod shall be installed in the joint as shown on the drawings.
    <p>
    </p>
</p>
<p>
    <p>
    </p>
</p>
<p>
    (c) Expansion Joints
    <p>
    </p>
</p>
<p>
    Expansion joints are generally formed around structures and features which
    project through, into or against the pavement and at other locations as
    specified. Transverse expansion joints shall not be constructed within 1.5
    m of a sawn contraction joint. Where necessary the spacing and skew of the
    adjacent transverse contraction joint may be altered to ensure sufficient
    clearance is obtained.
    <p>
    </p>
</p>
<br clear="all"/>
<p>
    <p>
    </p>
</p>
<p>
    Expansion joints shall be continuous across the full width of the base
    normal to the centreline and constructed in accordance with the drawings.
    <p>
    </p>
</p>
<p>
    The joint gap shall be 20 mm running vertically for the full depth of the
    slab.
    <p>
    </p>
</p>
<p>
    The top of the sealant shall be between 3 mm and 6 mm below the surface of
    the pavement.
    <p>
    </p>
</p>
<p>
    <strong>
        Details of the proposed sealant and the method of insertion shall be
        submitted to the Superintendent for approval at least 2 weeks before
        the commencement of installation.
    </strong>
    <p>
    </p>
</p>
<p>
    The Superintendent may require a trial joint installation up to 2 m in
    length of any proposed sealant, to be carried out prior to accepting the
    proposed sealant and method of insertion.
    <p>
    </p>
</p>
<p>
    <p>
    </p>
</p>
<p>
    (d) Multi&#8209;Layer Construction
    <p>
    </p>
</p>
<p>
    Where specified, the concrete shall be constructed in 2 layers of equal
    depth placed on the same day. If the time requirements given in Clause
    521.03 are exceeded a cement slurry shall be spread immediately in front of
    the paver at a uniform rate of 2 kg of cement slurry per square metre. Any
    wheel tracks made in the slurry shall be recovered with slurry. The slurry
    shall be covered with concrete while the slurry is wet. Cement slurry shall
    consist of 3 parts water to 4 parts cement by volume.
    <p>
    </p>
</p>
<p>
    The surface layer shall be placed so that transverse and longitudinal
    construction joints coincide with construction joints in the bottom layer
    of the pavement.
    <p>
    </p>
</p>
<p>
    <p>
    </p>
</p>
<p>
    <p>
    </p>
</p>
<p>
    521.06 CURING
    <p>
    </p>
</p>
<p>
    Curing shall commence immediately after compaction is completed by keeping
    all surfaces of the concrete continuously wet. After the initial 12 hours
    of curing, the pavement shall be cured for a further 7 days by the
    application of a pigmented chlorinated rubber applied at an application
    rate of 0.3 l/m<sup>2</sup> curing compound. The curing compound shall
    comply with the requirements of Section 520.
    <p>
    </p>
</p>
<p>
    Any water applied to the surface of the concrete that is in excess of the
    amount needed to keep the surface of the concrete continuously wet, shall
    be controlled so as not to cause ponding on the concrete surface or erosion
    of the adjacent formation.
    <p>
    </p>
</p>
<p>
    Water shall be applied to the concrete surface in a manner which will not
    cause erosion of the surface.
    <p>
    </p>
</p>
<p>
    <p>
    </p>
</p>
<p>
    <p>
    </p>
</p>
<p>
    521.07 FINAL SURFACE TEXTURE
    <p>
    </p>
</p>
<p>
    The surface texture of the completed pavement shall be uniform over the
    whole pavement area and shall be totally free of any surface tears, pattern
    cracking, segregation, pumped areas, aggregate drag marks, areas loosened
    by construction operations, or areas where fines have been washed away
    during the curing process.
    <p>
    </p>
</p>
<p>
    <p>
    </p>
</p>
<p>
    <p>
    </p>
</p>
<p>
    521.08 ASSESSMENT OF THICKNESS, COMPACTION AND STRENGTH
    <p>
    </p>
</p>
<p>
    <p>
    </p>
</p>
<p>
    (a) General
    <p>
    </p>
</p>
<p>
    The concrete shall be assessed in lots and all lots shall be tested. A lot
    shall consist of work constructed under essentially uniform conditions and
    is essentially homogeneous with regard to material and appearance. A lot
    shall normally consist of one day's work unless there has been a change in
    materials or mix proportions which could affect the uniformity of the lot,
    or there has been a substantial interruption to the construction process
    requiring a construction joint to be made. In such cases the work shall be
    split into more than one lot and each lot shall be assessed separately for
    compliance with the specification.
    <p>
    </p>
</p>
<br clear="all"/>
<p>
    <p>
    </p>
</p>
<p>
    (b) Cylinder Specimens
    <p>
    </p>
</p>
<p>
    (i) General
    <p>
    </p>
</p>
<p>
    The Contractor shall sample, prepare, cure and compression test the
    cylinders cast on site in accordance with AS 1012.
    <p>
    </p>
</p>
<p>
    The concrete shall be sampled from the back of the paver. Each sample shall
    consist of one cylinder specimen for testing at age 28 days.
    <p>
    </p>
</p>
<p>
    Cylinder specimens shall be 100 mm diameter by 200 mm high and compacted
    using a vibratory hammer.
    <p>
    </p>
</p>
<p>
    A lot shall consist of ten samples.
    <p>
    </p>
</p>
<p>
    The Contractor shall adopt an unbiased sampling program for the day's
    production. If the casting process is unexpectedly interrupted or
    terminated the samples taken to that time shall represent the lot.
    <p>
    </p>
</p>
<p>
    (ii) Density Testing
    <p>
    </p>
</p>
<p>
    The saturated surface dry density of cylinder specimens (Cc) of a lot shall
    be determined in accordance with AS 1012 Part 12 at the same age at which
    the density of cores of the lot are determined. The mean cylinder density
    (Cc) of a lot shall be calculated using all the compressive test cylinder
    specimens in that lot.
    <p>
    </p>
</p>
<p>
    <p>
    </p>
</p>
<p>
    (c) Cores
    <p>
    </p>
</p>
<p>
    (i) General
    <p>
    </p>
</p>
<p>
    Density testing shall be based on cores taken from the concrete pavement
    when it is 7 days old. The bounds of each lot for density and thickness
    testing shall be selected to coincide with the lots selected for
    compressive strength testing and, within the lot, sites for testing shall
    be selected on an essentially random basis except that no site shall be
    selected within 150 mm of a joint or slab edge. For each lot ten cores
    shall be taken.
    <p>
    </p>
</p>
<p>
    Cored specimens taken for density testing shall not be used if they are
    damaged during the coring operation or during transport. Rejected specimens
    shall be replaced with other specimens from the same lot.
    <p>
    </p>
</p>
<p>
    The Contractor shall restore core holes within 24 hours of cores being
    taken. The quality of concrete used for core hole restoration shall be
    equivalent in strength to the surrounding base concrete.
    <p>
    </p>
</p>
<p>
    The surface of the restored hole shall be similar to the surrounding
    concrete surface in texture and colour and shall be covered with a curing
    compound.
    <p>
    </p>
</p>
<p>
    (ii) Density
    <p>
    </p>
</p>
<p>
    The saturated surface dry density of cores shall be determined in
    accordance with AS 1012 Part 12 and the mean core density (Cf) of the lot
    determined using all density test values from the cored samples in that
    lot.
    <p>
    </p>
</p>
<p>
    <p>
    </p>
</p>
<p>
    (d) Assessment of Compressive Strength
    <p>
    </p>
</p>
<p>
    (i) Unadjusted Characteristic Strength (Du)
    <p>
    </p>
</p>
<p>
    Where 8 or more test values of 28 day compressive strength of a lot are
    available the characteristic strength of the lot shall be calculated to the
    nearest 0.1 MPa in the following manner:
    <p>
    </p>
</p>
<p>
    Du = `x &#8209; ks
    <p>
    </p>
</p>
<p>
    Where: Du = unadjusted characteristic strength of the lot
    <p>
    </p>
</p>
<p>
    `x = average cylinder strength of all specimens from the lot
    <p>
    </p>
</p>
<p>
    s = standard deviation of cylinder strength of all specimens from the lot
    <p>
    </p>
</p>
<p>
    k = a factor which depends on the number of specimens in the lot as shown
    in Table 521.081.
    <p>
    </p>
</p>
<br clear="all"/>
<p>
    <p>
    </p>
</p>
<table border="1" cellspacing="0" cellpadding="0">
    <tbody>
        <tr>
            <td width="104" valign="top">
                <p>
                    <strong>Table 521.081</strong>
                    <strong>
                        <p>
                        </p>
                    </strong>
                </p>
            </td>
            <td width="76" valign="top">
                <p align="center">
                    n
                    <p>
                    </p>
                </p>
            </td>
            <td width="76" valign="top">
                <p align="center">
                    8
                    <p>
                    </p>
                </p>
            </td>
            <td width="76" valign="top">
                <p align="center">
                    9
                    <p>
                    </p>
                </p>
            </td>
            <td width="76" valign="top">
                <p align="center">
                    10
                    <p>
                    </p>
                </p>
            </td>
        </tr>
        <tr>
            <td width="104" valign="top">
                <p>
                    <p>
                    </p>
                </p>
            </td>
            <td width="76" valign="top">
                <p align="center">
                    k
                    <p>
                    </p>
                </p>
            </td>
            <td width="76" valign="top">
                <p align="center">
                    1.42
                    <p>
                    </p>
                </p>
            </td>
            <td width="76" valign="top">
                <p align="center">
                    1.40
                    <p>
                    </p>
                </p>
            </td>
            <td width="76" valign="top">
                <p align="center">
                    1.38
                    <p>
                    </p>
                </p>
            </td>
        </tr>
    </tbody>
</table>
<p>
    Where less than 8 test values of 28 day compressive strength of a lot are
    available the characteristic strength of the lot shall be calculated to the
    nearest 0.1 MPa in the following manner:
    <p>
    </p>
</p>
<p>
    Du = `x &#8209; 3
    <p>
    </p>
</p>
<p>
    (ii) Adjusted Characteristic Strength (D<sub>a</sub>)
    <p>
    </p>
</p>
<p>
    The unadjusted strength of the lot shall be adjusted for compaction in the
    following manner:
    <p>
    </p>
</p>
<p>
    The mean field density of a lot (C<sub>f</sub>) shall be calculated using
    all field density test values from the cored samples in that lot.
    <p>
    </p>
</p>
<p>
    The mean density of the cylinder specimens of a lot (C<sub>c</sub>) shall
    be calculated using all the compressive test cylinder specimens in that
    lot.
    <p>
    </p>
</p>
<p>
    The density ratio of the lot (R<sub>c</sub>) is defined by:
    <p>
    </p>
</p>
<p>
    <p>
    </p>
</p>
<table border="0" cellspacing="0" cellpadding="0">
    <tbody>
        <tr>
            <td width="76" rowspan="2">
                <p>
                    <strong>
                        R<sub>c </sub>=
                        <p>
                        </p>
                    </strong>
                </p>
            </td>
            <td width="76">
                <p>
                    <strong>
                        100 C<sub> f</sub>
                        <p>
                        </p>
                    </strong>
                </p>
            </td>
        </tr>
        <tr>
            <td width="76">
                <p align="center">
                    <strong>
                        C
                        <sub>
                            c
                            <p>
                            </p>
                        </sub>
                    </strong>
                </p>
            </td>
        </tr>
    </tbody>
</table>
<p>
</p>
<p>
    The unadjusted characteristic strength of the lot D<sub>u</sub> shall be
    calculated as follows:
    <p>
    </p>
</p>
<p>
    <p>
    </p>
</p>
<table border="0" cellspacing="0" cellpadding="0">
    <tbody>
        <tr>
            <td width="113" rowspan="2">
                <p align="right">
                    <strong>
                        D<sub>a</sub> = D<sub>u </sub> [6.94
                        <p>
                        </p>
                    </strong>
                </p>
            </td>
            <td width="28" valign="top">
                <p align="center">
                    <strong>
                        R
                        <sub>
                            c
                            <p>
                            </p>
                        </sub>
                    </strong>
                </p>
            </td>
            <td width="108" rowspan="2">
                <p>
                    <strong>
                        - 5.94]
                        <p>
                        </p>
                    </strong>
                </p>
            </td>
        </tr>
        <tr>
            <td width="28" valign="top">
                <p align="center">
                    <strong>
                        100
                        <p>
                        </p>
                    </strong>
                </p>
            </td>
        </tr>
    </tbody>
</table>
<p>
    If D<sub>a</sub> exceeds 35.0 MPa the lot shall be accepted. Otherwise the
    lot shall be considered in accordance with the General Conditions of
    Contract.
    <p>
    </p>
</p>
<p>
    <p>
    </p>
</p>
<p>
    (e) Assessment of Thickness
    <p>
    </p>
</p>
<p>
    The thickness of a lot shall be determined as follows:
    <p>
    </p>
</p>
<p>
    Within the lots defined for assessment of compressive strength the surface
    levels of the subbase shall be measures as specified in Section 173. Levels
    of the base surface shall be taken at the same locations as taken on the
    subbase. For each lot the measured differences (Xi) at each location shall
    be calculated to the nearest 1 mm in the following manner:
    <p>
    </p>
</p>
<p>
    Xi = (base level)i &#8209; (subbase level)i
    <p>
    </p>
</p>
<p>
    The departure of the lot thickness from the design thickness shall be
    calculated to the nearest 1 mm in the following manner:
    <p>
    </p>
</p>
<p>
    T = D &#8209; `x
    <p>
    </p>
</p>
<p>
    <p>
    </p>
</p>
<p>
    Where: T = departure of the lot (mm)
    <p>
    </p>
</p>
<p>
    `x = mean thickness determined from the level differences (Xi) for the lot
    (mm)
    <p>
    </p>
</p>
<p>
    D = design thickness (mm)
    <p>
    </p>
</p>
<p>
    Lots shall be assessed for thickness in accordance with Table 521.082
    <p>
    </p>
</p>
<p>
    <p>
    </p>
</p>
<div align="center">
    <table border="1" cellspacing="0" cellpadding="0">
        <tbody>
            <tr>
                <td width="107" valign="top">
                    <p>
                        <strong>Table 521.082</strong>
                        <strong>
                            <p>
                            </p>
                        </strong>
                    </p>
                </td>
                <td width="104" rowspan="2">
                    <p align="center">
                        <strong>
                            T (mm)
                            <p>
                            </p>
                        </strong>
                    </p>
                </td>
                <td width="216" colspan="2">
                    <p align="center">
                        <strong>
                            Action
                            <p>
                            </p>
                        </strong>
                    </p>
                </td>
            </tr>
            <tr>
                <td width="107" valign="top">
                    <p>
                        <p>
                        </p>
                    </p>
                </td>
                <td width="113">
                    <p align="center">
                        <strong>
                            Accept/Reject Assessment
                            <p>
                            </p>
                        </strong>
                    </p>
                </td>
                <td width="102">
                    <p align="center">
                        <strong>
                            Payment %
                            <p>
                            </p>
                        </strong>
                    </p>
                </td>
            </tr>
            <tr>
                <td width="107" valign="top">
                    <p>
                        <p>
                        </p>
                    </p>
                </td>
                <td width="104" valign="top">
                    <p>
                        Less than 15.0
                        <p>
                        </p>
                    </p>
                </td>
                <td width="113" valign="top">
                    <p align="center">
                        Accept
                        <p>
                        </p>
                    </p>
                </td>
                <td width="102" valign="top">
                    <p align="center">
                        100
                        <p>
                        </p>
                    </p>
                </td>
            </tr>
            <tr>
                <td width="107" valign="top">
                    <p>
                        <p>
                        </p>
                    </p>
                </td>
                <td width="104" valign="top">
                    <p>
                        15.0 to 25.0
                        <p>
                        </p>
                    </p>
                </td>
                <td width="113" valign="top">
                    <p align="center">
                        Accept
                        <p>
                        </p>
                    </p>
                </td>
                <td width="102" valign="top">
                    <p align="center">
                        145 &#8209; 3T
                        <p>
                        </p>
                    </p>
                </td>
            </tr>
        </tbody>
    </table>
</div>
<p>
    <p>
    </p>
</p>
