Repository: jj199/vrcontractdocuments

File: 600Series/Sec611.html
<p>
    SECTION 611 - STEEL REINFORCEMENT
    <p>
    </p>
</p>
<p>
    <p>
    </p>
</p>
<p>
    <p>
    </p>
</p>
<p>
    ##This section cross-references Section 175. Section 175 must be included
    in the specification.:
    <p>
    </p>
</p>
<p>
    <p>
    </p>
</p>
<p>
    61<a name="np611"></a>1.01 GENERAL
    <p>
    </p>
</p>
<p>
    This section covers the supply, handling and placing of steel reinforcing
    materials for concrete. Two types of reinforcing material are covered:
    <p>
    </p>
</p>
<p>
    (a) carbon steel reinforcement, as described in AS/NZS 4671
    <p>
    </p>
</p>
<p>
    (b) stainless steel reinforcement, as described in BS 6744.
    <p>
    </p>
</p>
<p>
    <p>
    </p>
</p>
<p>
    <p>
    </p>
</p>
<p>
    611.02 STANDARDS
    <p>
    </p>
</p>
<p>
    Australian Standards and other documents are referenced as stated in this
    clause.
    <p>
    </p>
</p>
<p>
    Section 175 details the relevant references to these documents.
    <p>
    </p>
</p>
<p>
    <p>
    </p>
</p>
<table border="1" cellspacing="0" cellpadding="0" width="631">
    <tbody>
        <tr>
            <td width="216">
                <p align="center">
                    <strong>
                        Reference
                        <p>
                        </p>
                    </strong>
                </p>
            </td>
            <td width="416">
                <p align="center">
                    <strong>
                        Title
                        <p>
                        </p>
                    </strong>
                </p>
            </td>
        </tr>
        <tr>
            <td width="631" colspan="2">
                <p>
                    <strong>
                        (a) Australian Standards
                        <p>
                        </p>
                    </strong>
                </p>
            </td>
        </tr>
        <tr>
            <td width="216" valign="top">
                <p>
                    AS 1391
                    <p>
                    </p>
                </p>
            </td>
            <td width="416" valign="top">
                <p>
                    Metallic materials - Tensile testing at ambient temperature
                    <p>
                    </p>
                </p>
            </td>
        </tr>
        <tr>
            <td width="216" valign="top">
                <p>
                    AS 2062
                    <p>
                    </p>
                </p>
            </td>
            <td width="416" valign="top">
                <p>
                    Non-destructive testing - Penetrant testing of products and
                    components
                    <p>
                    </p>
                </p>
            </td>
        </tr>
        <tr>
            <td width="216" valign="top">
                <p>
                    AS 2205.5.1
                    <p>
                    </p>
                </p>
            </td>
            <td width="416" valign="top">
                <p>
                    Methods for destructive testing of welds in metal - Macro
                    metallographic test for cross-section examination
                    <p>
                    </p>
                </p>
            </td>
        </tr>
        <tr>
            <td width="216" valign="top">
                <p>
                    AS 4680
                    <p>
                    </p>
                </p>
            </td>
            <td width="416" valign="top">
                <p>
                    Hot-dip galvanized (zinc) coatings on fabricated ferrous
                    articles
                    <p>
                    </p>
                </p>
            </td>
        </tr>
        <tr>
            <td width="216" valign="top">
                <p>
                    AS 5100
                    <p>
                    </p>
                </p>
            </td>
            <td width="416" valign="top">
                <p>
                    Bridge Design Set
                    <p>
                    </p>
                </p>
            </td>
        </tr>
        <tr>
            <td width="216" valign="top">
                <p>
                    AS 5100.5
                    <p>
                    </p>
                </p>
            </td>
            <td width="416" valign="top">
                <p>
                    Bridge Design - Part 5 - Concrete
                    <p>
                    </p>
                </p>
            </td>
        </tr>
        <tr>
            <td width="216" valign="top">
                <p>
                    AS/NZS 1554.1
                    <p>
                    </p>
                </p>
            </td>
            <td width="416" valign="top">
                <p>
                    Structural steel welding - Part 1 - Welding of steel
                    structures
                    <p>
                    </p>
                </p>
            </td>
        </tr>
        <tr>
            <td width="216" valign="top">
                <p>
                    AS/NZS 1554.3
                    <p>
                    </p>
                </p>
            </td>
            <td width="416" valign="top">
                <p>
                    Structural steel welding - Part 3 - Welding of reinforcing
                    steel
                    <p>
                    </p>
                </p>
            </td>
        </tr>
        <tr>
            <td width="216" valign="top">
                <p>
                    AS/NZS 1554.6
                    <p>
                    </p>
                </p>
            </td>
            <td width="416" valign="top">
                <p>
                    Structural steel welding - Part 6 - Welding stainless
                    steels for structural purposes
                    <p>
                    </p>
                </p>
            </td>
        </tr>
        <tr>
            <td width="216" valign="top">
                <p>
                    AS/NZS 4671
                    <p>
                    </p>
                </p>
            </td>
            <td width="416" valign="top">
                <p>
                    Steel reinforcing materials
                    <p>
                    </p>
                </p>
            </td>
        </tr>
        <tr>
            <td width="631" colspan="2" valign="top">
                <p>
                    <strong>(b) Other Documents</strong>
                    <strong>
                        <p>
                        </p>
                    </strong>
                </p>
            </td>
        </tr>
        <tr>
            <td width="216" valign="top">
                <p>
                    BS 6744
                    <p>
                    </p>
                </p>
            </td>
            <td width="416" valign="top">
                <p>
                    Stainless steel bars - Reinforcement of concrete -
                    Requirements and test methods (2016)
                    <p>
                    </p>
                </p>
            </td>
        </tr>
        <tr>
            <td width="216" valign="top">
                <p>
                    EN 10088.1
                    <p>
                    </p>
                </p>
            </td>
            <td width="416" valign="top">
                <p>
                    Stainless Steels - List of Stainless Steels
                    <p>
                    </p>
                </p>
            </td>
        </tr>
        <tr>
            <td width="216" valign="top">
                <p>
                    VicRoads Bridge Technical Note - BTN 025
                    <p>
                    </p>
                </p>
            </td>
            <td width="416" valign="top">
                <p>
                    AS 5100 Part 5
                    <p>
                    </p>
                </p>
            </td>
        </tr>
        <tr>
            <td width="216" valign="top">
                <p>
                    VicRoads Technical Bulletin TB46
                    <p>
                    </p>
                </p>
            </td>
            <td width="416" valign="top">
                <p>
                    Guide to Surveillance of Structural Steelwork
                    <p>
                    </p>
                </p>
            </td>
        </tr>
    </tbody>
</table>
<p>
    <p>
    </p>
</p>
<p>
    <p>
    </p>
</p>
<p>
    611.03 GRADES OF STEEL REINFORCEMENT
    <p>
    </p>
</p>
<p>
    Grades of steel reinforcement used shall comply with the following
    requirements.
    <p>
    </p>
</p>
<p>
    <p>
    </p>
</p>
<p>
    (a) Carbon Steel Reinforcing Material
    <p>
    </p>
</p>
<p>
    Unless otherwise shown on the drawings, steel for reinforcing bars shall be
    Grade 500N, complying with the requirements of AS/NZS 4671. Steel for
    welded steel reinforcing mesh shall be Grade 500L, complying with the
    requirements of AS/NZS 4671.
    <p>
    </p>
</p>
<br clear="all"/>
<p>
    <p>
    </p>
</p>
<p>
    (b) Stainless Steel Reinforcement
    <p>
    </p>
</p>
<p>
    Where the use of stainless steel reinforcement is indicated on the
    drawings, stainless steel reinforcement shall consist of ribbed (deformed)
    bars or coil, deformed wire or welded mesh complying with the requirements
    of BS 6744 Grade 500. The chemical composition of stainless steel
    reinforcement shall conform to one of designations 1.4301, 1.4162, 1.4429,
    1.4436 or 1.4462 to BS EN 10088.1 (as identified by BS 6744). Wire used to
    tie stainless steel shall conform to one of the designations 1.4301,
    1.4162, 1.4429, 1.4436 or 1.4462 to BS EN 10088.1 (as identified by BS
    6744).
    <p>
    </p>
</p>
<p>
    <p>
    </p>
</p>
<p>
    <p>
    </p>
</p>
<p>
    611.04 STEEL REINFORCEMENT SUPPLY
    <p>
    </p>
</p>
<p>
    The Contractor shall be responsible for the preparation of the steel
    reinforcement schedule for all steel reinforcement required for the
    Contract.
    <p>
    </p>
</p>
<p>
    The Contractor shall make appropriate allowances when preparing the steel
    reinforcement schedule to achieve the specified tolerances on member
    dimensions, concrete cover and location of steel reinforcement and any
    post&#8209;tensioning sheathing or other fitments, taking into account the
    practical variations in the tolerances noted and other margins normally
    applied by steel reinforcement suppliers.
    <p>
    </p>
</p>
<p>
    Steel reinforcement shall be supplied cut to length and bent to shape, as
    detailed on the drawings.
    <p>
    </p>
</p>
<p>
    The surface condition of reinforcement shall be such as to not impair its
    bond to the concrete or its performance in the member.
    <p>
    </p>
</p>
<p>
    Steel reinforcement shall not be coated unless specified, in which case the
    nature and type of the coating to be used and the conditions of application
    shall be separately specified. When carbon steel reinforcement is specified
    on the drawings to be hot-dip galvanised, the hot-dip galvanising shall be
    in accordance with AS 4680. Use of epoxy coated steel reinforcement shall
    not be permitted.
    <p>
    </p>
</p>
<p>
    Stainless steel reinforcement shall be supplied, handled and stored
    separately from other steels. Tools used for cutting, bending and transport
    of stainless steel reinforcement shall not have been used for other
    materials.
    <p>
    </p>
</p>
<p>
    <p>
    </p>
</p>
<p>
    <p>
    </p>
</p>
<p>
    611.05 CERTIFICATION AND TESTING
    <p>
    </p>
</p>
<p>
    <p>
    </p>
</p>
<p>
    (a) Third Party Certification
    <p>
    </p>
</p>
<p>
    <strong>
        Manufacturers and suppliers of steel reinforcement materials must be in
        possession of a current certificate of approval, issued by the
Australian Certification Authority for Reinforcing Steel (ACRS), (        <a href="http://www.acrs.net.au/">http://www.acrs.net.au/</a> or
        <a href="http://steelcertification.com/">
            http://steelcertification.com/
        </a>
        ). Evidence of compliance with this clause shall be submitted to the
        Superintendent within 14 days of award of the Contract.
        <p>
        </p>
    </strong>
</p>
<p>
    <p>
    </p>
</p>
<p>
    (b) No Third Party Certification
    <p>
    </p>
</p>
<p>
    <strong>
        HP Approval shall be obtained in writing from the Superintendent for
        the use of steel reinforcing materials that are not covered by the
        long-term quality level of AS/NZS 4671 at least 14 days prior to the
        intended first date of use of such steel. Steel reinforcing materials
        that are not covered by the long-term quality level of AS/NZS 4671
        shall not be ordered or placed in the works without approval. The
        Contractor shall nominate the members in which the reinforcing steel is
        to be used and the country and mill of origin and the specification to
        which the steel is produced, and clearly demonstrate how it is
        equivalent to that specified by AS/NZS 4671.
        <p>
        </p>
    </strong>
</p>
<p>
    Where use of steel reinforcement is not covered by the long-term quality
    level of AS/NZS 4671, testing shall be carried out in accordance with
    Clause B7 of AS/NZS 4671, including the frequency of sampling and testing,
    and to the appropriate Australian Standard, as listed in AS/NZS 4671.
    <p>
    </p>
</p>
<p>
    Where the certification of the steel is incomplete, the Contractor shall
    arrange for testing to be carried out, as required in Clause 611.05(c), to
    demonstrate compliance of the material, at the rate of one test per 1000
    lineal metres of material.
    <p>
    </p>
</p>
<br clear="all"/>
<p>
    <p>
    </p>
</p>
<p>
    (c) Test Certificates and Laboratory Accreditation
    <p>
    </p>
</p>
<p>
    <a name="_Hlk525110047">
        Laboratories that perform tests required by this s ection shall meet
        the requirements of AS ISO/IEC 17025. All test reports shall be
        endorsed in accordance with the AS ISO/IEC 17025 accreditation for that
        laboratory. Testing laboratories shall comply with the resource
        requirements for competent testing personnel and appropriate
        supervision as required by AS ISO/IEC 17025. (Test reports may be
        called test certificates.)
        <p>
        </p>
    </a>
</p>
<p>
    NOTE: Accreditation bodies which are signatories to the International
    Laboratory Accreditation Cooperation (ILAC) Mutual Recognition Arrangement
    (MRA) for testing laboratories can offer accreditation against the
    requirements of AS ISO/IEC 17025. A listing of ILAC signatories is
available from the ILAC website (    <a href="http://www.ilac.org">www.ilac.org</a>). In Australia, the National
Association of Testing Authorities (NATA,    <a href="https://www.nata.com.au">https://www.nata.com.au</a>) is a
    signatory to the ILAC MRA.
    <p>
    </p>
</p>
<p>
    The appropriate logo or further details of the ILAC (MRA) signatory shall
    be noted on the test document, and all reporting requirements of the test
    method and material standard shall be included. All test reports shall be
    in English alphanumeric characters.
    <p>
    </p>
</p>
<p>
    <p>
    </p>
</p>
<p>
    <p>
    </p>
</p>
<p>
    611.06 BENDING
    <p>
    </p>
</p>
<p>
    Bending or re-bending of steel reinforcement shall be done in accordance
    with the requirements of AS 5100.5, Cl 17.4.3, and be read in conjunction
    with VicRoads Bridge Technical Note BTN 025 AS 5100 Part 5, Cl 2.2.
    <p>
    </p>
</p>
<p>
    Steel reinforcement shall not be bent or straightened in a manner that will
    cause damage to the steel. Steel with kinks or bends not shown on the
    drawings or in the steel reinforcement schedule shall not be used.
    <p>
    </p>
</p>
<p>
    Heating of Grade 500N steel reinforcement to a maximum of 450&#176;C is
    permitted under controlled workshop conditions, subject to methods in
    accordance with the manufacturer's recommendations, provided:
    <p>
    </p>
</p>
<p>
    (a) the steel is heated uniformly through and beyond the portion to be bent
    <p>
    </p>
</p>
<p>
    (b) the temperature of the steel does not exceed 450&#176;C
    <p>
    </p>
</p>
<p>
    (c) the bar is not cooled by quenching.
    <p>
    </p>
</p>
<p>
    Hot bending of stainless steel reinforcement shall not be permitted.
    <p>
    </p>
</p>
<p>
    Tools used for bending stainless steel reinforcement shall not have been
    used for fabricating other materials. Pins used in the bending of stainless
    steel shall be made from stainless steel.
    <p>
    </p>
</p>
<p>
    <p>
    </p>
</p>
<p>
    <p>
    </p>
</p>
<p>
    611.07 RE-BENDING ON SITE
    <p>
    </p>
</p>
<p>
    On-site heating of steel reinforcement will not be permitted.
    <p>
    </p>
</p>
<p>
    Re-bending of steel reinforcement shall be by an approved means. Steel
    reinforcement that has been bent and subsequently straightened shall not be
    bent again within 20 bar diameters of the previous bend. Minimum internal
    diameter of re-bend bars shall be in accordance with AS 5100.5, Cl 17.4.3.
    <p>
    </p>
</p>
<p>
    <strong>
        HP Re-bending of steel reinforcement shall not commence until the
        procedure has been reviewed and approved by the Superintendent, and
        shall be witnessed by the Superintendent's representative.
        <p>
        </p>
    </strong>
</p>
<p>
    <p>
    </p>
</p>
<p>
    <p>
    </p>
</p>
<p>
    611.08 IDENTIFICATION
    <p>
    </p>
</p>
<p>
    Steel reinforcement and welded steel reinforcing mesh shall be bundled and
    tagged with a label identifying the bar reference number.
    <p>
    </p>
</p>
<p>
    <p>
    </p>
</p>
<p>
    <p>
    </p>
</p>
<p>
    611.09 HANDLING, STORAGE AND SURFACE CONDITION
    <p>
    </p>
</p>
<p>
    Steel reinforcement that has been damaged in any way shall not be
    incorporated into or used in the works.
    <p>
    </p>
</p>
<p>
    Steel reinforcement shall be stored in conditions that minimise or prevent
    the formation of surface rust.
    <p>
    </p>
</p>
<br clear="all"/>
<p>
    <p>
    </p>
</p>
<p>
    Steel reinforcement shall be kept free from rust, oil, grease, tar, paint,
    mud or any other deleterious substance which may reduce bond between the
    steel reinforcement and concrete.
    <p>
    </p>
</p>
<p>
    The presence of mill scale or surface rust shall not be cause for rejection
    of reinforcement.
    <p>
    </p>
</p>
<p>
    Steel reinforcement that has the surface pitted by corrosion, where the
    loss of cross-section is greater than the tolerance on mass per metre of
    bar (4.5%), shall not be used in the works.
    <p>
    </p>
</p>
<p>
    Stainless steel reinforcement shall be supplied, handled and stored
    separately from other steels. Stainless steel reinforcement shall be stored
    so that it is not contaminated by debris from processing operations,
    grease, oil, iron or other steels.
    <p>
    </p>
</p>
<p>
    <p>
    </p>
</p>
<p>
    <p>
    </p>
</p>
<p>
    611.10 PLACING
    <p>
    </p>
</p>
<p>
    All steel reinforcement shall be securely held during placing and
    compacting of the concrete. Steel reinforcement supports shall be made of
    durable materials strong enough to withstand the imposed loads without
    movement of the steel reinforcement, shall be positively attached to the
    steel reinforcement, and of such size as to maintain the specified cover.
    <p>
    </p>
</p>
<p>
    Wooden supports, metal supports and plastic-coated metal supports which
    extend to the surface of the concrete shall not be used. Placing bars on
    layers of fresh concrete as the work progresses and adjusting bars during
    the placing of concrete will not be permitted.
    <p>
    </p>
</p>
<p>
    The specified minimum concrete cover shall be maintained at tie-wire
    positions.
    <p>
    </p>
</p>
<p>
    The Contractor shall ensure that the method of placement of stainless steel
    reinforcement does not allow it to become contaminated by contact with
    other steel. In particular, welding or cutting of black steel reinforcement
    or any other structural steel shall not occur after any stainless steel has
    been placed.
    <p>
    </p>
</p>
<p>
    Stainless steel embedment items shall be fixed in place by tying with
    stainless steel wire of the same grade, or by anchoring to the forms using
    stainless steel fixings of the same grade.
    <p>
    </p>
</p>
<p>
    <p>
    </p>
</p>
<p>
    <p>
    </p>
</p>
<p>
    611.11 SPLICING
    <p>
    </p>
</p>
<p>
    Steel reinforcement shall be supplied in the full lengths shown on the
    drawings. Alternatively, and where directed by the Superintendent, the
    Contractor shall splice the bars by lapping. In lapped splices, the
    reinforcements shall be placed in contact and the specified cover shall be
    maintained. The lap shall be long enough to develop the full strength of
    the reinforcement and unless shown on the drawings shall be not less than
    the tensile or compressive development length determined in accordance with
    AS 5100.5, Cl 13.1.
    <p>
    </p>
</p>
<p>
    Splicing of steel reinforcement shall be in accordance with AS 5100.5, Cl
    13.1.
    <p>
    </p>
</p>
<p>
    <p>
    </p>
</p>
<p>
    <p>
    </p>
</p>
<p>
    611.12 PROJECTING STEEL REINFORCEMENT
    <p>
    </p>
</p>
<p>
    Where shown on the drawings, projecting steel reinforcement shall be
    provided for the purpose of splicing to the adjacent sections of reinforced
    concrete. Care shall be taken to avoid damage to the projecting steel
    reinforcements after they have been set and any damage to the bars or their
    setting shall be repaired by the Contractor. Projecting steel reinforcement
    in newly poured concrete shall remain undisturbed for a minimum period of
    24 hours following the completion of placing concrete in order to avoid
    damage to the concrete surrounding the reinforcements.
    <p>
    </p>
</p>
<p>
    <p>
    </p>
</p>
<p>
    <p>
    </p>
</p>
<p>
    611.13 TACK WELDING
    <p>
    </p>
</p>
<p>
    <p>
    </p>
</p>
<p>
    (a) Carbon Steel Reinforcement
    <p>
    </p>
</p>
<p>
    Tack welding of steel reinforcement will be permitted for Grade 250N and
    Grade 500N carbon steel reinforcement bars provided welding is not within
    50 mm of the tangent point of a bend in the steel.
    <p>
    </p>
</p>
<p>
    All tack welding shall comply with the requirements of AS/NZS 1554.3. In
    cases where the application of AS/NZS 1554.3 indicates that welding
    procedure testing is required for tack welding, the tack welding procedure
    shall be qualified in accordance with Appendix C of AS/NZS 1554.3.
    <p>
    </p>
</p>
<p>
    <p>
    </p>
</p>
<p>
    (b) Stainless Steel Reinforcement
    <p>
    </p>
</p>
<p>
    Tack welding of stainless steel reinforcement is not recommended.
    <p>
    </p>
</p>
<br clear="all"/>
<p>
    <p>
    </p>
</p>
<p>
    611.14 WELDED SPLICES IN CARBON STEEL REINFORCEMENT
    <p>
    </p>
</p>
<p>
    <p>
    </p>
</p>
<p>
    (a) General
    <p>
    </p>
</p>
<p>
    Welding of carbon steel reinforcement shall be in accordance with AS/NZS
    1554.3.
    <p>
    </p>
</p>
<p>
    Steel reinforcement shall be spliced by welding only at the locations shown
    on the drawings.
    <p>
    </p>
</p>
<p>
    The steel reinforcement projecting from the ends of beams shall be spliced
    as shown on the drawings.
    <p>
    </p>
</p>
<p>
    Pairs of bars with misalignments less than 8 mm may be realigned prior to
    welding. Splices for pairs of bars with misalignments greater than 8 mm
    shall be packed prior to welding.
    <p>
    </p>
</p>
<p>
    Care shall be taken during welding to avoid excessive heating of the
    reinforcing bar.
    <p>
    </p>
</p>
<p>
    The earth lead shall be attached to the steelwork being welded at all times
    to prevent leakage of currents.
    <p>
    </p>
</p>
<p>
    <p>
    </p>
</p>
<p>
    (b) Welding Procedure Qualification
    <p>
    </p>
</p>
<p>
    <strong>
        HP Welding of splices in steel reinforcement, including to other
        steelwork and to continuity bar reinforcement, shall not commence until
        the welding procedure has been qualified and reviewed by the
        Superintendent.
        <p>
        </p>
    </strong>
</p>
<p>
    The qualification process shall be in accordance with AS/NZS 1554.3 and
    with the following additional requirements:
    <p>
    </p>
</p>
<p>
    (i) production of a weld test plate, witnessed by either a Structural
    Steelwork Surveillance Officer, accredited to VicRoads Technical Bulletin
    TB46, or the Contractor's Welding Supervisor
    <p>
    </p>
</p>
<p>
    (ii) submission to the Superintendent of test certificates demonstrating
    compliance of the procedure with AS/NZS 1554.3 including a photograph of
    the weld section, prepared and etched to AS 2205.5.1, at a magnification of
    x1 or greater.
    <p>
    </p>
</p>
<p>
    The welding procedure shall provide a weld with the specified throat
    thickness, free from inclusions and imperfections, and with satisfactory
    fusion and surface appearance.
    <p>
    </p>
</p>
<p>
    <p>
    </p>
</p>
<p>
    (c) Inspection and Quality of Welds
    <p>
    </p>
</p>
<p>
    (i) Direct Butt Splices
    <p>
    </p>
</p>
<p>
    The Contractor shall carry out non-destructive inspection processes at a
    frequency sufficient to ensure that welding of direct butt weld splices
    complies with the specified requirements but shall not be less than that
    shown in Table 611.141.
    <p>
    </p>
</p>
<table border="1" cellspacing="0" cellpadding="0" width="637">
    <tbody>
        <tr>
            <td width="637" colspan="5" valign="top">
                <p>
                    <strong>
                        Table 611.141 Inspection and Quality of Direct Butt
                        Splice Welds
                        <p>
                        </p>
                    </strong>
                </p>
            </td>
        </tr>
        <tr>
            <td width="136">
                <p align="center">
                    <strong>
                        Inspection process
                        <p>
                        </p>
                    </strong>
                </p>
            </td>
            <td width="132" colspan="2">
                <p align="center">
                    <strong>
                        Minimum extent of inspection
                        <p>
                        </p>
                    </strong>
                </p>
                <p align="center">
                    <strong>
                        (% of welds, as no.)
                        <p>
                        </p>
                    </strong>
                </p>
            </td>
            <td width="255">
                <p align="center">
                    <strong>Detail of inspection</strong>
                    <strong> </strong>
                    <strong>
                        of direct butt splice welds
                        <p>
                        </p>
                    </strong>
                </p>
            </td>
            <td width="113">
                <p align="center">
                    <strong>
                        Quality requirements
                        <p>
                        </p>
                    </strong>
                </p>
            </td>
        </tr>
        <tr>
            <td width="136" valign="top">
                <p>
                    Visual inspection
                    <p>
                    </p>
                </p>
            </td>
            <td width="132" colspan="2" valign="top">
                <p align="center">
                    100
                    <p>
                    </p>
                </p>
            </td>
            <td width="255" valign="top">
                <p>
                    Each full weld circumference
                    <p>
                    </p>
                </p>
            </td>
            <td width="113" valign="top">
                <p>
                    AS/NZS 1554.3, Table 6.2
                    <p>
                    </p>
                </p>
            </td>
        </tr>
        <tr>
            <td width="136" rowspan="4" valign="top">
                <p>
                    Non-destructive internal inspection by Radiography
                    <p>
                    </p>
                </p>
            </td>
            <td width="387" colspan="3" valign="top">
                <p>
                    First two inspection lots
                    <p>
                    </p>
                </p>
            </td>
            <td width="113" valign="top">
                <p>
                    <p>
                    </p>
                </p>
            </td>
        </tr>
        <tr>
            <td width="126" valign="top">
                <p align="center">
                    20
                    <p>
                    </p>
                </p>
            </td>
            <td width="261" colspan="2" valign="top">
                <p>
                    with a minimum of 12 bars inspected per lot, and at least 6
                    of these 12 bars to be examined at two directions, at least
                    60 degrees apart
                    <p>
                    </p>
                </p>
            </td>
            <td width="113" valign="top">
                <p>
                    AS/NZS 1554.1, Table 6.2.1
                    <p>
                    </p>
                </p>
            </td>
        </tr>
        <tr>
            <td width="387" colspan="3" valign="top">
                <p>
                    Subsequent inspection lots after first two
                    <p>
                    </p>
                </p>
            </td>
            <td width="113" valign="top">
                <p>
                    <p>
                    </p>
                </p>
            </td>
        </tr>
        <tr>
            <td width="126" valign="top">
                <p align="center">
                    10
                    <p>
                    </p>
                </p>
            </td>
            <td width="261" colspan="2" valign="top">
                <p>
                    If more than one weld in an inspection lot does not comply
                    with the quality requirements, revert to extent of
                    inspection as for the first two inspection lots
                    <p>
                    </p>
                </p>
            </td>
            <td width="113" valign="top">
                <p>
                    AS/NZS 1554.1, Table 6.2.1
                    <p>
                    </p>
                </p>
            </td>
        </tr>
        <tr>
            <td width="136" valign="top">
                <p>
                    Non-destructive surface inspection by Magnetic particle, or
                    Liquid penetrant
                    <p>
                    </p>
                </p>
            </td>
            <td width="126" valign="top">
                <p align="center">
                    5
                    <p>
                    </p>
                </p>
            </td>
            <td width="261" colspan="2" valign="top">
                <p>
                    Each full weld circumference
                    <p>
                    </p>
                </p>
            </td>
            <td width="113" valign="top">
                <p>
                    AS/NZS 1554.3, Table 6.2
                    <p>
                    </p>
                </p>
            </td>
        </tr>
        <tr height="0">
            <td width="136">
            </td>
            <td width="126">
            </td>
            <td width="6">
            </td>
            <td width="255">
            </td>
            <td width="113">
            </td>
        </tr>
    </tbody>
</table>
<p>
    <p>
    </p>
</p>
<br clear="all"/>
<p>
    <p>
    </p>
</p>
<p>
    (ii) All o<a name="_GoBack"></a>ther welds
    <p>
    </p>
</p>
<p>
    Inspection of the welding of steel reinforcement shall be in accordance
    with AS/NZS 1554.3.
    <p>
    </p>
</p>
<p>
    The quality of welds shall conform to AS/NZS 1554.3, and any imperfections
    shall be assessed in accordance with AS/NZS 1554.3, Table 6.2.
    <p>
    </p>
</p>
<p>
    <p>
    </p>
</p>
<p>
    <p>
    </p>
</p>
<p>
    611.15 WELDING STAINLESS STEEL REINFORCEMENT
    <p>
    </p>
</p>
<p>
    <p>
    </p>
</p>
<p>
    (a) General
    <p>
    </p>
</p>
<p>
    Welding of stainless steel reinforcement shall be in accordance with AS/NZS
    1554.3 and AS/NZS 1554.6.
    <p>
    </p>
</p>
<p>
    Stainless steel reinforcement shall be welded only in a welding workshop
    specifically set up for the purpose. Such facility shall maintain
    conditions preventing any contamination of the stainless steel and
    consumables used in the proper performance of the welding for the full
    duration of the Contract. All consumables shall be stored, conditioned and
    handled in accordance with the manufacturer's recommendations.
    <p>
    </p>
</p>
<p>
    <strong>
        HP Prior to the commencement of works, the Contractor shall submit to
        the Superintendent the results of an independent assessment that the
        purpose-specific welding shop has been established.
        <p>
        </p>
    </strong>
</p>
<p>
    <strong>
        Reports of re-assessment shall be submitted to the Superintendent at 3
        month intervals until welding and fabrication works are completed.
        <p>
        </p>
    </strong>
</p>
<p>
    Welding procedures and consumables shall comply with the bar manufacturer's
    recommendations. Weld preparations shall be clean and free of any
    contamination prior to welding.
    <p>
    </p>
</p>
<p>
    <p>
    </p>
</p>
<p>
    (b) Welding Procedure Qualification
    <p>
    </p>
</p>
<p>
    <strong>HP</strong>
    <strong>
        Welding of splices in stainless steel reinforcement, including to other
        steelwork and to continuity bar reinforcement, shall not commence until
        the welding procedure has been qualified and reviewed by the
        Superintendent.
        <p>
        </p>
    </strong>
</p>
<p>
    The qualification process shall be in accordance with AS/NZS 1554.3 and
    AS/NZS 1554.6 and with the following additional requirements:
    <p>
    </p>
</p>
<p>
    (i) production of a weld test plate, witnessed either a Structural
    Steelwork Surveillance Officer, accredited to VicRoads Technical Bulletin
    TB46, or the Contractor's Welding Supervisor; and
    <p>
    </p>
</p>
<p>
    (ii) submission to the Superintendent of -
    <p>
    </p>
</p>
<p>
    &#8226; test certificates demonstrating compliance of the procedure with
    AS/NZS 1554.3 and AS/NZS 1554.6, including a photograph of the weld
    section, prepared and etched to AS 2205.5.1, at a magnification of x1 or
    greater, and
    <p>
    </p>
</p>
<p>
    &#8226; test certificates demonstrating that the weld procedure does not
    result in the loss of ductility and corrosion resistance as specified in
    sub-paragraph (e) below.
    <p>
    </p>
</p>
<p>
    <p>
    </p>
</p>
<p>
    (c) Inspection and Quality of Welds
    <p>
    </p>
</p>
<p>
    Welds shall be examined by liquid penetrant methods, to AS 2062, at a
    frequency of 5% of the welds manufactured.
    <p>
    </p>
</p>
<p>
    Inspection of the welding of stainless steel reinforcement shall be in
    accordance with AS/NZS 1554.6. The quality of welds shall conform to
    Category 1B to AS/NZS 1554.6, Table 6.1, and any imperfections shall be
    assessed in accordance with AS 1554.6, Table 6.3.2.
    <p>
    </p>
</p>
<p>
    All arc strikes shall be treated as welds, and inspected 100% by liquid
    penetrant methods, to AS 2062, and shall be assessed in accordance with AS
    1554.6, Table 6.3.2.
    <p>
    </p>
</p>
<p>
    <p>
    </p>
</p>
<br clear="all"/>
<p>
</p>
<p>
    (d) Cleaning of Welds
    <p>
    </p>
</p>
<p>
    Unless otherwise specified, any welds in stainless steel reinforcement
    covered by concrete shall be acceptable as surface condition III, after
    removal of slag or wire brushing to AS/NZS 1554.6, Table 6.2.1. Any
    pickling compounds used shall be chloride free.
    <p>
    </p>
</p>
<p>
    <p>
    </p>
</p>
<p>
    (e) Corrosion Resistance of Welds
    <p>
    </p>
</p>
<p>
    When specified, welds on stainless steel reinforcement shall be tested for
    corrosion resistance against pitting and inter-granular corrosion in
    accordance with AS/NZS 1554.6, Appendix E. Corrosion resistance testing
    shall be carried out on test specimens sampled from the weld procedure
    qualification tests and on three product samples, each prepared and tested
    at equally spaced quantity intervals during the works.
    <p>
    </p>
</p>
<p>
    <p>
    </p>
</p>
<p>
    <p>
    </p>
</p>
<p>
    611.16 MECHANICAL SPLICES
    <p>
    </p>
</p>
<p>
    <p>
    </p>
</p>
<p>
    If mechanical splices are proposed or required in the drawings, the
    Contractor shall submit full details of tests that demonstrate compliance
    of the proposed mechanical splice with the requirements of VicRoads Bridge
    Technical Note BTN 025 AS 5100 Part 5 to the Superintendent. The tests
    shall be conducted in accordance with the appropriate Australian Standard,
    for example AS 1391, in a laboratory accredited as required by Cl
    611.05(c).
    <p>
    </p>
</p>
<p>
    <p>
    </p>
</p>
<p>
    <strong>
        Details of the type and location of mechanical splices together with
        the supporting test data shall be submitted to the Superintendent not
        less than 14 days before their proposed use in the works. Mechanical
        splices shall not be incorporated in the works until the Superintendent
        has accepted their proposed use.
        <p>
        </p>
    </strong>
</p>
<p>
    Mechanical splices for stainless steel reinforcement shall be manufactured
    from stainless steel that conforms to one of the designations 1.4301,
    1.4162, 1.4429, 1.4436 or 1.4462 to BS EN 10088 (as identified by BS 6744).
    <p>
    </p>
</p>
<p>
    <p>
    </p>
</p>
<p>
    <p>
    </p>
</p>
<p>
    611.17 CONTACT BETWEEN DISSIMILAR METALS EMBEDDED IN CONCRETE
    <p>
    </p>
</p>
<p>
    Contact between carbon steel and galvanised steel reinforcement or carbon
    steel and stainless steel reinforcement or other similar metal embedments
    shall not be allowed.
    <p>
    </p>
</p>
<p>
    Where contact between such dissimilar metals embedded in concrete is
    unavoidable, the two different metals shall be electrically isolated to
    prevent galvanic or bimetallic corrosion.
    <p>
    </p>
</p>
<p>
    Electrical isolation may be effected by using PVC conduit sleeves, suitable
    soft plastic wrapping or tapes or by other approved means.
    <p>
    </p>
</p>
<p>
    Steel reinforcement and other metal embedment items shall only be fixed in
    place with tie wire made of the same metal and same grade.
    <p>
    </p>
</p>
<p>
    <p>
    </p>
</p>
