Repository: jj199/vrcontractdocuments

File: 600Series/Sec632.html
<p>
    SECTION 632 - BURIED CORRUGATED METAL (STEEL) STRUCTURES
    <p>
    </p>
</p>
<p>
    <p>
    </p>
</p>
<p>
    ##This section cross-references Sections 204, 610 and 611.
    <p>
    </p>
</p>
<p>
    If any of the above sections are relevant, they should be included in the
    specification.
    <p>
    </p>
</p>
<p>
    If any of the above sections are not included in the specification, all
    references to those sections should be struck out, ensuring that the
    remaining text is still coherent:
    <p>
    </p>
</p>
<p>
    <p>
    </p>
</p>
<p>
    <p>
    </p>
</p>
<p>
    632<a name="np632"></a>.01 GENERAL
    <p>
    </p>
</p>
<p>
    This section covers the supply of buried corrugated metal structures (BCMS)
    of the following types:
    <p>
    </p>
</p>
<p>
    &#8226; bolted steel plates or sheets in accordance with AS/NZS 2041
    <p>
    </p>
</p>
<p>
    &#8226; long-span corrugated steel structures in accordance with AS/NZS
    2041.
    <p>
    </p>
</p>
<p>
    Except as otherwise stated in Bridge Technical Note BTN 015 Buried
    Corrugated Metal Structures, all BCMS shall be designed and constructed in
    accordance with AS 2041:2011 the Australian Standard for Buried Corrugated
    Metal Structures.
    <p>
    </p>
</p>
<p>
    All BCMS shall be provided with a reinforced concrete invert lining in
    accordance with Bridge Technical Note BTN 015 Buried Corrugated Metal
    Structures.
    <p>
    </p>
</p>
<p>
    BCMS made from continuous helically-wound galvanised steel strips with
    lock-seams or other proprietary helically-wound profiles are not permitted.
    <p>
    </p>
</p>
<p>
    BCMS are not permitted if the culvert will be permanently inundated and
    water will be in constant contact with the galvanised steel structure.
    <p>
    </p>
</p>
<p>
    BCMS shall have a design life of 100 years. At the end of the design life
    the structure shall have a residual thickness of steel with sufficient
    capacity to safely support the design dead and live loads current at the
    time of design in accordance with the relevant Australian Standard.
    <p>
    </p>
</p>
<p>
    BCMS of less than 1200 mm diameter are not permitted.
    <p>
    </p>
</p>
<p>
    Where the required design life cannot be achieved using steel,
    consideration must be given to the use of alternative materials for example
    aluminium or pre-cast concrete pipes and box culverts.
    <p>
    </p>
</p>
<p>
    <p>
    </p>
</p>
<p>
    <p>
    </p>
</p>
<p>
    632.02 STANDARDS
    <p>
    </p>
</p>
<p>
The definitions and requirements in AS/NZS 2041    <em>Buried corrugated metal structures</em> shall apply where appropriate.
    <p>
    </p>
</p>
<p>
    <p>
    </p>
</p>
<p>
    <p>
    </p>
</p>
<p>
    632.03 MATERIAL COMPLIANCE
    <p>
    </p>
</p>
<p>
    Materials shall comply with the requirements of the relevant Australian
    Standard.
    <p>
    </p>
</p>
<p>
    Steel plates shall be hot-dip galvanised in accordance with AS/NZS 4680.
    <p>
    </p>
</p>
<p>
    Materials shall be tested for conformity with the specified requirements.
    <p>
    </p>
</p>
<p>
    Test certificates for materials shall be endorsed in accordance with the AS
    ISO/IEC 17025 accreditation for the testing laboratory,
    <p>
    </p>
</p>
<p>
    <strong>
        The Contractor shall submit the following to the Superintendent for
        each lot of steel plate material used in the fabrication of the
        culvert:
    </strong>
    <p>
    </p>
</p>
<p>
    &#8226;
    <strong>
        test certificates for the required material properties in accordance
        with the relevant Australian Standard
        <p>
        </p>
    </strong>
</p>
<p>
    &#8226;
    <strong>
        the manufacturer's certificate of compliance of the material with the
        relevant Australian Standard.
    </strong>
    <p>
    </p>
</p>
<p>
    Test certificates for other materials shall be supplied to the
    Superintendent on request.
    <p>
    </p>
</p>
<p>
    All materials shall be traceable from the point of manufacture to the point
    of use and appropriate supporting documentation shall be supplied to the
    Superintendent on request.
    <p>
    </p>
</p>
<br clear="all"/>
<p>
    <p>
    </p>
</p>
<p>
    632.04 CUTTING AND FORMING PLATES
    <p>
    </p>
</p>
<p>
    The edges of plates shall be cut straight and finished square.
    <p>
    </p>
</p>
<p>
    Distortions caused by cutting or shearing shall be removed.
    <p>
    </p>
</p>
<p>
    Any sharp edges shall be ground or machined to a smooth even surface finish
    with a minimum radius of 1.5 mm. Rolled edges need not be ground provided
    that the corners are rounded and that the edges are square and straight.
    <p>
    </p>
</p>
<p>
    Plates shall be mechanically curved to the required radius in order to
    ensure that the specified cross&#8209;sectional dimensions of the finished
    culvert are achieved in a manner that does not damage the material or its
    coating.
    <p>
    </p>
</p>
<p>
    <p>
    </p>
</p>
<p>
    <p>
    </p>
</p>
<p>
    632.05 END TREATMENT
    <p>
    </p>
</p>
<p>
    Ends of culverts shall be plain. If required, skewed, stepped, bevelled and
    step-bevelled ends shall be fabricated to the shapes and dimensions shown
    on the drawings.
    <p>
    </p>
</p>
<p>
    <p>
    </p>
</p>
<p>
    <p>
    </p>
</p>
<p>
    632.06 MINIMUM THICKNESS
    <p>
    </p>
</p>
<p>
    BCMS shall be designed in accordance with AS/NZS 2041 and shall be made
    from galvanised steel with a minimum wall thickness of 5 mm which shall be
    shown on the drawings.
    <p>
    </p>
</p>
<p>
    Otherwise, for structures designed by the Contractor, BCMS shall be
    designed in accordance with AS/NZS 2041 and shall be made from galvanised
    steel with a minimum wall thickness of 5 mm.
    <p>
    </p>
</p>
<p>
    <strong>
        HP Not less than four weeks before delivery of the BCMS to site, the
        Contractor shall submit details of the proposed thickness of culvert
        wall to the Superintendent for review. The submission shall include:
        <p>
        </p>
    </strong>
</p>
<p>
    &#8226; calculations for the thickness required to support dead and live
    loads
    <p>
    </p>
</p>
<p>
    &#8226; calculations for both the earthside and waterside surfaces that
    demonstrate how the design life requirement will be achieved
    <p>
    </p>
</p>
<p>
    &#8226; the assumed annual rates of loss of galvanising for both soil-side
    and waterside surfaces together with the assumed annual rates of loss of
    steel for both soil-side and water-side surfaces when the galvanising has
    been expended
    <p>
    </p>
</p>
<p>
    &#8226; details of the soil and water chemistry, pH and soil resistivity
    obtained from site investigations and how these have been used in the
    determination of thickness
    <p>
    </p>
</p>
<p>
    &#8226; considerations of present and future use of the BCMS and upstream
    land land-use that may effect soil and water chemistry and that can
    reasonably be determined at the time of design
    <p>
    </p>
</p>
<p>
    &#8226; drawings showing the BCMS, the structural concrete lining complete
    with details of inlet and outlet structures, cut-off and end-walls
    <p>
    </p>
</p>
<p>
    &#8226; evidence that the design has been proof-checked by a proof-engineer
    who is pre-qualified in accordance with the VicRoads Pre-qualification
    Scheme.
    <p>
    </p>
</p>
<p>
    Design calculations shall ignore the effect of the concrete lining required
    by Clause 632.09.
    <p>
    </p>
</p>
<p>
    <p>
    </p>
</p>
<p>
    <p>
    </p>
</p>
<p>
    632.07 BOLTS
    <p>
    </p>
</p>
<p>
    Temporary bolts may be used to draw plates together during assembly but
    shall be replaced by the permanent bolts in the final assembly.
    <p>
    </p>
</p>
<p>
    Bolts and nuts shall comply with the requirements of AS/NZS 2041.
    <p>
    </p>
</p>
<br clear="all"/>
<p>
    <p>
    </p>
</p>
<p>
    632.08 HANDLING, STORAGE AND ASSEMBLY
    <p>
    </p>
</p>
<p>
    Components shall be handled, stored and assembled with care to avoid
    distortion and damage to the galvanised surfaces or other coatings.
    <p>
    </p>
</p>
<p>
    Culverts shall be assembled in accordance with AS/NZS 2041.
    <p>
    </p>
</p>
<p>
    If pre-fabricated culverts are transported in completed lengths, temporary
    bracing shall be used as necessary to prevent permanent distortion.
    <p>
    </p>
</p>
<p>
    Pre-fabricated culverts and bevelled ends shall be internally braced during
    transport and lifting as necessary to prevent permanent distortion of the
    culvert.
    <p>
    </p>
</p>
<p>
    Should damage or permanent deformation occur to a completed structure, it
    shall be repaired to the satisfaction of the Superintendent. Failing that,
    the distorted length of culvert or plates shall be replaced.
    <p>
    </p>
</p>
<p>
    Damage to galvanised surfaces shall be repaired in accordance with AS/NZS
    4680. Other coatings shall be repaired in accordance with the
    manufacturer's recommendations.
    <p>
    </p>
</p>
<p>
    Galvanised components shall be transported and stored in conditions that
    minimise the risk of zinc oxide formation (otherwise known as white rust or
    wet-storage stain).
    <p>
    </p>
</p>
<p>
    The Contractor shall inspect all galvanised components for the presence of
    white rust.
    <p>
    </p>
</p>
<p>
    <strong>
        The Contractor's inspection report together with its proposals for the
        removal of zinc oxide shall be submitted to the Superintendent for
        review.
        <p>
        </p>
    </strong>
</p>
<p>
    Superficial deposits of zinc oxide shall be removed prior to the
    incorporation of the galvanised components into the structure.
    <p>
    </p>
</p>
<p>
    If the galvanised coating thickness has been reduced below the appropriate
    minimum requirement of AS/NZS 4680, remedial action shall be taken to
    restore the thickness of the galvanised coating to the minimum requirement.
    <p>
    </p>
</p>
<p>
    <strong>
        The Contractor shall submit its proposals for restoration of the
        required galvanised coating thickness to the Superintendent for review.
        <p>
        </p>
    </strong>
</p>
<p>
    <p>
    </p>
</p>
<p>
    <p>
    </p>
</p>
<p>
    632.09 INVERT LINING
    <p>
    </p>
</p>
<p>
    The inverts of all culverts shall be lined with reinforced concrete in
    accordance with the drawings and Bridge Technical Note BTN 015 Buried
    corrugated metal structures.
    <p>
    </p>
</p>
<p>
    The extent of the concrete invert lining shall be determined in accordance
    with Bridge Technical Note BTN 015 Buried corrugated metal structures.
    <p>
    </p>
</p>
<p>
    Lining concrete shall comply with Section 610.
    <p>
    </p>
</p>
<p>
    Reinforcement for use with concrete linings shall comply with Section 611
    and shall be galvanised in accordance with AS/NZS 4680.
    <p>
    </p>
</p>
<p>
    Concrete lining shall not be cast until 28 days has elapsed following the
    completion of backfilling and road construction.
    <p>
    </p>
</p>
<p>
    The lining together with its attachments to the culvert walls shall be of
    sufficient strength to enable the culvert to support the design loads in
    the event that the steel loses its load-carrying capacity.
    <p>
    </p>
</p>
<p>
    Attachment of reinforcement to the culvert walls shall be by welding. The
    temperature of the steel components during welding must not exceed
    450&#186;C. Galvanised surfaces which have been damaged by heat must be
    repaired by the application of two coats of a proprietary zinc-rich coating
    which complies with Clause 8 of AS/NZS 4680.
    <p>
    </p>
</p>
<br clear="all"/>
<p>
</p>
<p>
    Welding must be in accordance with AS/NZS 1554 using a qualified welder
    together with appropriate welding materials and welding procedures.
    <p>
    </p>
</p>
<p>
    Threaded fasteners may be used for attachment to the culvert walls provided
    that a continuous structural connection between the concrete lining and the
    culvert wall can be achieved.
    <p>
    </p>
</p>
<p>
    Fasteners for attachment shall be hot-dip galvanized. Holes for fasteners
    shall be drilled, de&#8209;burred and treated with two coats of zinc-rich
    paint.
    <p>
    </p>
</p>
<p>
    If required, secondary coatings shall be applied in accordance with the
    manufacturer's recommendations. Culverts with secondary coatings shall be
    handled, stored and assembled in accordance with Clause 632.08.
    <p>
    </p>
</p>
<p>
    <p>
    </p>
</p>
<p>
    <p>
    </p>
</p>
<p>
    632.10 FOUNDATIONS, APRONS, HEADWALLS, WINGWALLS AND CUT-OFF WALLS
    <p>
    </p>
</p>
<p>
    Headwalls, wingwalls, foundations for arches, aprons, beaching, and cut-off
    walls shall be constructed in accordance with the drawings.
    <p>
    </p>
</p>
<p>
    <p>
    </p>
</p>
<p>
    <p>
    </p>
</p>
<p>
    632.11 BEDDING, FILL MATERIALS AND FILLING
    <p>
    </p>
</p>
<p>
    Fill material shall be Class A to Section 204, graded in accordance with
    Table 2.4.1B of AS/NZS 2041.2:2011 with a pH in the range of 6 to 8 and a
    minimum resistivity of 10,000 ohm.cm.
    <p>
    </p>
</p>
<p>
    The levels of chloride and sulphate ions in the fill material shall not
    exceed 200 ppm and 1000 ppm by weight respectively in accordance with
    AS/NZS 2041.1:2011.
    <p>
    </p>
</p>
<p>
    Filling and installation shall comply with the requirements of AS/NZS
    2041.2:2011. Fill shall be laid progressively to both sides of the culvert
    and shall be compacted by mechanical means with the appropriate level of
    energy to achieve the required density without permanent distortion or
    damage to the culvert.
    <p>
    </p>
</p>
<p>
    To avoid permanent distortion or damage to the culvert, fill over the
    structure shall be compacted with low-energy devices until the depth of
    fill is to the lesser of half the culvert diameter or 600 mm.
    <p>
    </p>
</p>
<p>
    Internal bracing shall be provided during filling as necessary to prevent
    distortion or damage to the culvert.
    <p>
    </p>
</p>
<p>
    <p>
    </p>
</p>
<p>
    <p>
    </p>
</p>
<p>
    632.12 CONSTRUCTION TRAFFIC
    <p>
    </p>
</p>
<p>
    If construction vehicles or plant are required to cross the culvert at any
    time before completion of the road construction, the Contractor shall
    construct a temporary riding surface over the culvert.
    <p>
    </p>
</p>
<p>
    <strong>
        Construction vehicles or plant with axle load-effects (including the
        load due to the actual depth of construction or temporary riding
        surface) that exceed the design load-effect shall not be permitted to
        pass over the culvert at any time.
    </strong>
    <strong>
        The Contractor shall submit proposals (including supporting
        calculations) to the Superintendent for the movement of permitted
        vehicles for review not later than two weeks prior to the proposed
        movement. Supporting calculations shall be proof-checked in accordance
        with the requirements for proof-checking stated in Clause 632.06.
        <p>
        </p>
    </strong>
</p>
<p>
    The temporary riding surface shall have a smooth profile with a surface
    free from ruts and bumps. The depth of the temporary riding surface shall
    be determined by the Contractor but shall be not less than 1000 mm.
    <p>
    </p>
</p>
<p>
    If vibrating rollers are required to work on or move over the temporary
    riding surface, the axle load for the purposes of this clause shall be the
    combined static and dynamic load of the roller.
    <p>
    </p>
</p>
<p>
    The Contractor shall maintain the temporary riding surface for the period
    during which construction traffic is required to pass over the culvert and
    shall remove it prior to construction of the final embankment and pavement.
    The temporary materials may be left in place at the discretion of the
    Superintendent subject to the suitability of the material, its density and
    condition.
    <p>
    </p>
</p>
<p>
    On completion of the concrete invert lining in accordance with Clause
    632.09, construction vehicles or plant shall not pass over the culvert
    until at least:
    <p>
    </p>
</p>
<p>
    &#8226; 28 days has elapsed following casting of the concrete invert
    lining; or alternatively
    <p>
    </p>
</p>
<p>
    &#8226; seven days has elapsed following casting, provided that the
    cylinder strength of the concrete has achieved 20 MPa.
    <p>
    </p>
</p>
<p>
</p>

File: 600Series/Sec653.html
<p>
    SECTION 653 &#8209; BEARINGS
    <p>
    </p>
</p>
<p>
    <p>
    </p>
</p>
<p>
    <p>
    </p>
</p>
<p>
    <p>
    </p>
</p>
<p>
    <a name="np653"></a>
    653.01 GENERAL
    <p>
    </p>
</p>
<p>
    This section covers the requirements for the manufacture, testing,
    protective treatment, supply and installation of bearings.
    <p>
    </p>
</p>
<p>
    Bearings shall be designed to support the loads and to accommodate the
    movements and rotations shown on the Drawings.
    <p>
    </p>
</p>
<p>
    This section also applies to the manufacture, protective treatment and
    supply of any bearing attachment plate assemblies required to anchor the
    bearing to a substructure or superstructure component.
    <p>
    </p>
</p>
<p>
    <p>
    </p>
</p>
<p>
    <p>
    </p>
</p>
<p>
    653.02 STANDARDS
    <p>
    </p>
</p>
<p>
    The relevant standards are listed in AS 5100:2017 C12.
    <p>
    </p>
</p>
<p>
    <p>
    </p>
</p>
<p>
    <p>
    </p>
</p>
<p>
    653.03 INFORMATION TO BE SUPPLIED
    <p>
    </p>
</p>
<p>
    The Contractor shall submit the following information for each bearing
    type:
    <p>
    </p>
</p>
<p>
    (a) name of manufacturer
    <p>
    </p>
</p>
<p>
    (b) rated load and movement capacity
    <p>
    </p>
</p>
<p>
    (c) dimensioned drawings showing all components.
    <p>
    </p>
</p>
<p>
    <p>
    </p>
</p>
<p>
    <strong>HP</strong>
    <strong>
        At least 10 working days before the proposed commencement of
        manufacture the Contractor shall forward to the Superintendent, a
        certificate which details the information required above and which
        verifies compliance with this Specification.
    </strong>
    <p>
    </p>
</p>
<p>
    <p>
    </p>
</p>
<p>
    <p>
    </p>
</p>
<p>
    653.04 DESIGN AND FABRICATION
    <p>
    </p>
</p>
<p>
    Design of bearings shall comply with the requirements of AS 5100:2017.
    <p>
    </p>
</p>
<p>
    <p>
    </p>
</p>
<p>
    <p>
    </p>
</p>
<p>
    653.05 TESTING OF BEARINGS
    <p>
    </p>
</p>
<p>
    Testing of bearings shall be conducted in accordance with AS 5100:2017.
    <p>
    </p>
</p>
<p>
    After testing, bearings shall be dismantled and examined for distress,
    warping, scoring or other effects which may affect the durability of the
    bearing.
    <p>
    </p>
</p>
<p>
    A bearing will be rejected if it exhibits any signs of failure as described
    in the relevant clauses.
    <p>
    </p>
</p>
<p>
    If a bearing is rejected, two additional bearings from the batch it
    represents shall be tested. If both bearings meet the requirements of this
    Specification, the remaining bearings in the batch will be accepted.
    Otherwise each remaining bearing in the batch shall be tested to determine
    its compliance with the Specification.
    <p>
    </p>
</p>
<p>
    <p>
    </p>
</p>
<p>
    <p>
    </p>
</p>
<p>
    653.06 TEST CERTIFICATES
    <p>
    </p>
</p>
<p>
    Prior to the installation of the bearings the Contractor shall submit to
    the Superintendent copies of certificates showing the test results of each
    bearing test. The test certificates shall show whether any tolerances have
    been exceeded or faults observed.
    <p>
    </p>
</p>
<br clear="all"/>
<p>
    <p>
    </p>
</p>
<p>
    653.07 PROTECTIVE COATINGS
    <p>
    </p>
</p>
<p>
    Steel components of bearings (other than stainless steel sliding surfaces)
    shall be coated with zinc&#8209;in&#8209;silicate in accordance with the
    requirements of Section 631 including preparation of surfaces.
    <p>
    </p>
</p>
<p>
    All bolts, nuts and washers shall be hot- dip galvanized in accordance with
    Section 631.
    <p>
    </p>
</p>
<p>
    Stainless steel sliding surfaces shall not receive protective coatings and
    care shall be taken to protect these surfaces from being damaged or coated
    during the application of the protective treatment to other surfaces.
    <p>
    </p>
</p>
<p>
    <p>
    </p>
</p>
<p>
    <p>
    </p>
</p>
<p>
    653.08 SHOP ASSEMBLY
    <p>
    </p>
</p>
<p>
    Bearings and ancillary components shall be shop-assembled at the
    manufacturer's works to ensure proper fitting of all parts.
    <p>
    </p>
</p>
<p>
    <p>
    </p>
</p>
<p>
    <p>
    </p>
</p>
<p>
    653.09 MOVEMENT INDICATOR
    <p>
    </p>
</p>
<p>
    If shown on the drawings, or specified, a movement indicator and suitably
    located scale shall be securely fixed to the bearings to enable shear
    movements to be monitored.
    <p>
    </p>
</p>
<p>
    <p>
    </p>
</p>
<p>
    <p>
    </p>
</p>
<p>
    653.10 MARKING AND DELIVERY
    <p>
    </p>
</p>
<p>
    All bearings shall be suitably marked to identify their location in the
    bridge. Bearings required to be preset for horizontal movement shall be
    clearly marked to ensure they are installed in the correct orientation.
    <p>
    </p>
</p>
<p>
    Mating parts of bearings shall be permanently marked, and shall be supplied
    in sets held together with metal transit clips and/or bolts to prevent
    misalignment and/or damage of the components during transport and erection.
    Transit clips and/or bolts shall not be removed until final installation in
    the bridge or at the time specified on the drawings.
    <p>
    </p>
</p>
<p>
    <p>
    </p>
</p>
<p>
    <p>
    </p>
</p>
<p>
    653.11 SITE STORAGE
    <p>
    </p>
</p>
<p>
    Bearings stored on site prior to installation shall be protected from
    exposure to chemicals, fuel, oil, water, mud, dust, flood waters or any
    other deleterious substance.
    <p>
    </p>
</p>
<p>
    If bearings are contaminated or damaged in any way, they shall be cleaned
    of all contaminants and offered to the Superintendent for inspection.
    Bearings that are damaged by contamination, inadequate storage or handling
    shall be replaced at the Contractor's expense.
    <p>
    </p>
</p>
<p>
    <p>
    </p>
</p>
<p>
    <p>
    </p>
</p>
<p>
    653.12 TOLERANCES
    <p>
    </p>
</p>
<p>
    Bearings shall be installed to the correct position and orientation as
    shown on the Drawings and, where applicable, in accordance with the bearing
    supplier's installation procedures. Bearings shall be installed level or to
    the specified grade &#177;0.5%.
    <p>
    </p>
</p>
<p>
    <p>
    </p>
</p>
