Repository: jj199/vrcontractdocuments

File: 600Series/Sec681.html (part 1 of 2)
<p>
    SECTION 681 &#8209; CATHODIC PROTECTION OF REINFORCED CONCRETE STRUCTURES
    <p>
    </p>
</p>
<p>
    <p>
    </p>
</p>
<p>
    <p>
    </p>
</p>
<p>
    ##This section cross-references Sections 160, 168, 176 (or 177), 684, 686,
    687 and 689.
    <p>
    </p>
</p>
<p>
    If any of the above sections are relevant, they should be included in the
    specification.
    <p>
    </p>
</p>
<p>
    If any of the above sections are not included in the specification, all
    references to those sections should be struck out, ensuring that the
    remaining text is still coherent:
    <p>
    </p>
</p>
<p>
    <p>
    </p>
</p>
<p>
    <p>
    </p>
</p>
<p>
    <p>
    </p>
</p>
<p>
    68<a name="np681"></a>1.01 GENERAL
    <p>
    </p>
</p>
<p>
    This section specifies the requirements for the cathodic protection (CP) of
    steel in reinforced concrete structures which are atmospherically exposed,
    buried or submerged. The section applies to both new and existing
    structures, including relevant inspection and testing, acceptance criteria
    for both normal reinforcement and prestressed reinforcement embedded in
    concrete.
    <p>
    </p>
</p>
<p>
    <strong>
        Cathodic protection of prestressed reinforcement embedded in concrete
        shall be subject to approval by the Superintendent.
        <p>
        </p>
    </strong>
</p>
<p>
    Note: Due to the possible occurrence of hydrogen embrittlement, high
    strength steels should not be exposed to a potential more negative than
    &#8209;900 mV (Ag/AgCl/0.5M KCl). Prestressing steel may be sensitive to
    hydrogen embrittlement which can cause catastrophic failure due to high
    tensile loading of prestressing members. It is essential that caution be
    exercised in any application of CP to prestressed elements.
    <p>
    </p>
</p>
<p>
    CP of steel in reinforced concrete structures shall be undertaken in
    accordance with the requirements of AS 2832.5, unless otherwise stated.
    <p>
    </p>
</p>
<p>
    <p>
    </p>
</p>
<p>
    <p>
    </p>
</p>
<p>
    681.02 PROTECTION CRITERIA
    <p>
    </p>
</p>
<p>
    The CP system shall deliver sufficient current to satisfactorily polarise
    the reinforcement of the whole of the reinforced concrete structure in all
    cathodic protection zones.
    <p>
    </p>
</p>
<p>
    Satisfactory polarisation shall be demonstrated by achieving the protection
    criteria in accordance with the requirements of AS 2832.5.
    <p>
    </p>
</p>
<p>
    Satisfactory polarisation of the steel reinforcement in accordance with
    these protection criteria shall be achieved within 26 weeks of the date of
    first energising the CP system for all zones.
    <p>
    </p>
</p>
<p>
    <p>
    </p>
</p>
<p>
    <p>
    </p>
</p>
<p>
    681.03 ASSESSMENT OF EXISTING STRUCTURES
    <p>
    </p>
</p>
<p>
    The Contractor shall undertake an assessment of the structure, including
    its material condition, structural integrity and whether and how to repair
    it, in accordance with the requirements of Section 3.2 of AS 2832.5.
    <p>
    </p>
</p>
<p>
    The assessment of the structure shall include as a minimum:
    <p>
    </p>
</p>
<p>
    (a) the nature, extent, location, severity and causes of damage and/or
    deterioration, and the ability of the structure to perform its function;
    <p>
    </p>
</p>
<p>
    (b) the likely remaining service life of the structure;
    <p>
    </p>
</p>
<p>
    (c) what is required to make the structure safe before and throughout any
    repair work, and for the required service life.
    <p>
    </p>
</p>
<p>
    Any structural assessment that is required shall be undertaken by an
    Engineer who has qualifications admitting to Corporate Membership of the
    Institution of Engineers, Australia with a minimum of 5 years practical
    experience in the design and structural assessment of concrete structures.
    <p>
    </p>
</p>
<br clear="all"/>
<p>
</p>
<p>
    To confirm the suitability, determine the extent of the CP system and
    provide design input for the system, the diagnostic investigation shall be
    representative of the various structural components of the structure and
    the cathodic protection exposure zones stated in Clause 681.09 and shall
    include:
    <p>
    </p>
</p>
<p>
    (a) visual inspection of all defects such as cracks, honeycombing or poor
    construction joints including a comprehensive photographic record;
    <p>
    </p>
</p>
<p>
    (b) delamination survey of the cover concrete;
    <p>
    </p>
</p>
<p>
    (c) chloride determination at incremental depths and analysis;
    <p>
    </p>
</p>
<p>
    (d) carbonation depth measurement;
    <p>
    </p>
</p>
<p>
    (e) concrete cover;
    <p>
    </p>
</p>
<p>
    (f) alkali aggregate reaction (AAR) assessment, including any long term
    residual effects of AAR if any over the longer term;
    <p>
    </p>
</p>
<p>
    (g) steel reinforcement continuity -
    <p>
    </p>
</p>
<p>
    (i) continuity between elements of the structure within each zone of the CP
    system,
    <p>
    </p>
</p>
<p>
    (ii) continuity of reinforcement within elements of the structure,
    <p>
    </p>
</p>
<p>
    (iii) continuity of metallic items, other than reinforcement, to the
    reinforcement itself;
    <p>
    </p>
</p>
<p>
    (h) potential mapping;
    <p>
    </p>
</p>
<p>
    (i) concrete electrical resistivity;
    <p>
    </p>
</p>
<p>
    (j) corrosion rate measurement;
    <p>
    </p>
</p>
<p>
    (k) compressive strength of concrete;
    <p>
    </p>
</p>
<p>
    (l) volume of permeable voids (VPV) of concrete.
    <p>
    </p>
</p>
<p>
    The location and frequency of sampling and testing shall be as specified on
    the drawings and in this section.
    <p>
    </p>
</p>
<p>
    <p>
    </p>
</p>
<p>
    <p>
    </p>
</p>
<p>
    681.04 STANDARDS
    <p>
    </p>
</p>
<p>
    <p>
    </p>
</p>
<p>
    (a) Australian Standards
    <p>
    </p>
</p>
<p>
    AS 2239 Galvanic (sacrificial) anodes for cathodic protection
    <p>
    </p>
</p>
<p>
    AS 2832.1 Cathodic protection of metals; Part 1: Pipes and cables
    <p>
    </p>
</p>
<p>
    AS 2832.2 Cathodic protection of metals; Part 2: Compact buried structures
    <p>
    </p>
</p>
<p>
    AS 2832.3 Cathodic protection of metals; Part 3: Fixed immersed structures
    <p>
    </p>
</p>
<p>
    AS 2832.4 Cathodic protection of metals; Part 4: Internal surfaces
    <p>
    </p>
</p>
<p>
    AS 2832.5 Cathodic protection of metals; Part 5: Steel in concrete
    structures
    <p>
    </p>
</p>
<p>
    AS/NZS 3000 Electrical installations (known as Australia/New Zealand Wiring
    Rules)
    <p>
    </p>
</p>
<p>
    AS/NZS 3012 Electrical installations - Construction and demolition sites
    <p>
    </p>
</p>
<p>
    AS 3799 Liquid Membrane &#8209; Forming Curing Compounds for Concrete
    <p>
    </p>
</p>
<p>
</p>
<p>
    (b) Other Standards
    <p>
    </p>
</p>
<p>
    ASTM B265 Standard Specification for Titanium and Titanium Alloy Strip,
    Sheet, and Plate
    <p>
    </p>
</p>
<p>
    The requirements of the above standards shall apply unless otherwise
    stated.
    <p>
    </p>
</p>
<br clear="all"/>
<p>
    <p>
    </p>
</p>
<p>
    681.05 DEFINITIONS
    <p>
    </p>
</p>
<p>
    <strong>Cathodic Protection (CP):</strong>
    Cathodic protection of reinforcing steel in concrete is an electrochemical
    method used to mitigate active corrosion of steel reinforcement, or prevent
    future reinforcement corrosion by passing a small direct current between an
    external or embedded anode material and the steel reinforcement. Sufficient
    cathodic current will ensure the reinforcing steel is entirely cathodic and
    suppress any existing or future anodes on the steel within the concrete
    electrolyte.
    <p>
    </p>
</p>
<p>
    <strong>Electrolyte:</strong>
    The liquid component in a composite material such as soil or concrete, in
    which electric current may flow by ionic charge transfer.
    <p>
    </p>
</p>
<p>
    <strong>Anode:</strong>
    A metal which is placed in or in contact with an electrolyte and connected
    to the steel reinforcement to apply CP to a reinforced concrete structure.
    <p>
    </p>
</p>
<p>
    <strong>Impressed current cathodic protection (ICCP):</strong>
    Cathodic protection effected by applying direct current supplied by an
    external power source to cathodically protect the steel reinforcement in a
    concrete structure. The ICCP system necessitates the presence of normal AC
    power and a transformer/rectifier to convert it to a DC power source. The
    external DC power unit is used to create an electric circuit between the
    steel reinforcement and supplemental anodes which are fixed onto the
    external concrete surface, embedded into the concrete or buried or
    submerged (the latter in the case of protection to the buried or submerged
    zones). The steel reinforcement is connected to the negative DC output and
    the anodes are connected to the positive DC output.
    <p>
    </p>
</p>
<p>
    <strong>Sacrificial anode cathodic protection:</strong>
    Cathodic protection effected by connecting a low driving voltage
    sacrificial anode (i.e. reactive metals such as zinc, aluminium or
    magnesium or alloys of these metals) onto the steel to develop a potential
    difference between the two metals which is sufficient to counteract any
    corrosion cells existing on the steel. The anode material discharges
    current to the steel through the concrete electrolyte and corrodes
    preferentially.
    <p>
    </p>
</p>
<p>
    <strong>Reference electrode:</strong>
    A monitoring sensor (i.e. Ag/AgCl, Mn/MnO<sub>2</sub>, Cu/CuSO<sub>4</sub>)
    which is permanently fixed (embedded) within an electrolyte, such as
    concrete, and close to the steel reinforcement, used to measure the
    electrical potential of that portion of the steel reinforcement.
    <p>
    </p>
</p>
<p>
    <strong>Transformer/rectifier (T/R):</strong>
    An electrical power unit which transforms and rectifies AC line voltages to
    the required lower DC output voltages, also referred to as a 'DC power
    supply'.
    <p>
    </p>
</p>
<p>
    <strong>Zone:</strong>
    A discrete part of a reinforced concrete structure and/or CP system
    characterised by different environmental exposure conditions (i.e.
    submerged, tidal, splash, atmospheric zones) within its overall
    in&#8209;service environment.
    <p>
    </p>
</p>
<p>
    <strong>Energising:</strong>
    The process of the initial application of power to an impressed current
    cathodic protection system.
    <p>
    </p>
</p>
<p>
</p>
<p>
    <p>
    </p>
</p>
<p>
    681.06 CONTRACTOR COMPETENCY
    <p>
    </p>
</p>
<p>
    All Contractor, subcontractor, consultant and supplier personnel used in
    the design and installation of CP of reinforced concrete shall demonstrate
    competency through a minimum of 5 years experience in the cementitious
    patch repair, rehabilitation, coating and CP of concrete structures and
    demonstrate competency for surface preparation and associated CP system
    disciplines, and application of the associated cementitious repair
    materials. Other staff shall work under direct supervision of the competent
    personnel.
    <p>
    </p>
</p>
<p>
    The CP system installation supervisor shall be trained and qualified in all
    aspects of the applied techniques and shall be present during work at all
    times. Application personnel shall be adequately trained in installation of
    the CP system and application of the cementitious repair materials.
    <p>
    </p>
</p>
<p>
    Documented evidence shall be available to demonstrate experience,
    qualifications, skills and training of personnel, subcontractors and
    suppliers. The Superintendent shall have the sole authority to approve or
    reject the nominated persons or organisation.
    <p>
    </p>
</p>
<p>
    Personnel operating powered boats shall hold a current limited Coxswain's
    Certificate.
    <p>
    </p>
</p>
<p>
    No changes to personnel involved in the project shall be made without the
    Superintendent's approval.
    <p>
    </p>
</p>
<br clear="all"/>
<p>
    <p>
    </p>
</p>
<p>
    681.07 MATERIALS FOR CATHODIC PROTECTION SYSTEMS
    <p>
    </p>
</p>
<p>
    <p>
    </p>
</p>
<p>
    (a) General
    <p>
    </p>
</p>
<p>
    The types of CP systems which are considered to be suitable for
    incorporation into the protection of reinforced concrete are:
    <p>
    </p>
</p>
<p>
    &#8226; ICCP system with slotted anode ribbons
    <p>
    </p>
</p>
<p>
    &#8226; ICCP system with internal anodes
    <p>
    </p>
</p>
<p>
    &#8226; ICCP system with mesh anode and cementitious overlay
    <p>
    </p>
</p>
<p>
    &#8226; ICCP grid system
    <p>
    </p>
</p>
<p>
    &#8226; ICCP system with conductive ceramic anodes
    <p>
    </p>
</p>
<p>
    &#8226; ICCP with remote anodes (i.e. buried or submerged) located in the
    water or mud/soil
    <p>
    </p>
</p>
<p>
    &#8226; Sacrificial or galvanic anodes for use in soils, sea and other
    waters, complying with the requirements of AS 2239.
    <p>
    </p>
</p>
<p>
    Due to the differing exposure environments of the various structural
    elements described in Clause 681.09, more than one system type may be
    required to be incorporated in the cathodic protection system.
    <p>
    </p>
</p>
<p>
    All buried or submerged anodes shall comply with the requirements of AS
    2239 and AS 2832, Parts 1 to 4.
    <p>
    </p>
</p>
<p>
    <strong>
        Conductive anode systems incorporating either organic or metallic
        coatings or systems not identified in this clause require approval by
        the Superintendent.
    </strong>
    <p>
    </p>
</p>
<p>
    <p>
    </p>
</p>
<p>
    (b) Activated Mixed Metal Oxide Titanium Anodes
    <p>
    </p>
</p>
<p>
    All anode material embedded within cementitious material shall be activated
    mixed metal oxide coated titanium (MMO/Ti) in mesh or solid ribbon or
    similar mesh, grid or tube form that can be installed on the concrete
    surface, recessed in cover concrete, or embedded within a new or existing
    structure. Sufficient anode material shall be installed to provide the
    necessary current to achieve full cathodic protection in accordance with AS
    2832.5 while maintaining a current density on the anode surface of no more
    than 110 mA/m2.
    <p>
    </p>
</p>
<p>
    All titanium used for connecting the anode material shall be Grade 1
    titanium conforming to ASTM B265.
    <p>
    </p>
</p>
<p>
    The anode material and the titanium feeder strips shall be electrically
    isolated from any reinforcing steel, any embedded metal work or any
    conductor in contact with any embedded metals, when installed, after
    cementitious material placement and after curing. Methods of electrical
    isolation where anodes are likely to accidentally come into contact with
    any embedded metals may include wrapping the anode material and the
    titanium feeder strips with insulating tape or application of a layer of
    epoxy resin.
    <strong>
        All such taping, application of epoxy or other methods of isolation
        shall be subject to review by the Superintendent.
    </strong>
    <p>
    </p>
</p>
<p>
    <strong>
        The depth of cover concrete over the reinforcing steel beneath each
        cable slot, adjacent to core holes or beneath the final location of the
        anode material and the titanium feeder strips shall be measured and
        results provided for review by the Superintendent.
    </strong>
    The minimum separation between the MMO/Ti anode material (including the
    titanium feeder or connecting strip) and reinforcement shall be 10 mm.
    <p>
    </p>
</p>
<p>
    Where anode ribbon mesh is to be installed in slots within the cover
    concrete, the anode ribbon mesh shall be installed within horizontal slots
    cut 8 mm wide x 40 mm deep along the full width of the concrete component
    and at 200 mm centres, unless otherwise shown on the drawings or this
    section.
    <p>
    </p>
</p>
<p>
    The anode material shall be fully embedded in well compacted, cementitious
    grout or concrete and continuously covered with a minimum 15 mm of grout or
    cementitious material.
    <p>
    </p>
</p>
<br clear="all"/>
<p>
    <p>
    </p>
</p>
<p>
    (c) Connection of the Anodes
    <p>
    </p>
</p>
<p>
    Each individual anode material shall be spot welded to a 12 mm wide x 1 mm
    thick grade 1 titanium strip with a minimum of three spots.
    <p>
    </p>
</p>
<p>
    For connections of mesh anodes 12 mm wide x 1 mm thick grade 1 titanium
    strip shall be spot welded to the full perimeter of anode mesh panels.
    Connections that are required by the design between anode mesh panels
    within the same zone shall be made by at least two titanium strips spot
    welded to the perimeter strip. Each anode mesh zone shall be spot welded to
    a 12 mm wide x 1 mm thick grade 1 titanium strip at each end.
    <p>
    </p>
</p>
<p>
    Each of the titanium strips at each end shall be connected to a 1.5 mm2
    flexible copper cored cable, PVC double insulated, which extends to a
    junction box mounted as shown on the drawings and/or as stated in this
    specification. All surface mounted conduits shall be supported using grade
    316 stainless steel full saddles and 316 stainless steel screws into
    insulating plugs. The length of the insulated plugs shall exceed the depth
    of the screws by at least 5 mm.
    <p>
    </p>
</p>
<p>
    Connection between the titanium strip and copper cored cable shall utilise
    a 6 mm diameter hole drilled centrally through the strip, suitably sized
    copper crimp lug and 6 mm stainless steel set screw, nut and washers. The
    completed bolted connection shall be fitted with a PVC former and
    encapsulated with electrical grade epoxy casting compound.
    <p>
    </p>
</p>
<p>
    The electrical grade epoxy casting compound material used for encapsulating
    connections shall have the following minimum properties as demonstrated
    through the product data sheet:
    <p>
    </p>
</p>
<p>
    (i) Thermal Conductivity...................... 0.66 W/(m.K)
    <p>
    </p>
</p>
<p>
    (ii) Thermal Expansion (Linear)............ 1 x 10-5 K<sup>-1</sup>
    <p>
    </p>
</p>
<p>
    (iii) Barcol Hardness............................. 25
    <p>
    </p>
</p>
<p>
    (iv) Heat Deflection Temperature........... 50&#186;C
    <p>
    </p>
</p>
<p>
    (v) Volume Resistivity.......................... 10<sup>14</sup> ohm.cm at
    25&#186;C
    <p>
    </p>
</p>
<p>
    (vi) Dielectric Constant......................... 3.28
    <p>
    </p>
</p>
<p>
    (vii) Power Factor.................................. 0.015
    <p>
    </p>
</p>
<p>
    Cables shall run vertically up columns and other vertical concrete
    components within a cable slot and cables shall be backfilled to ensure a
    minimum cover over the cables of 25 mm.
    <p>
    </p>
</p>
<p>
    All items including cables and titanium strips shall be embedded up to
    locations where components are out of reach of potential damage or
    vandalism.
    <p>
    </p>
</p>
<p>
    (d) Backfilling of Core Holes and Slots
    <p>
    </p>
</p>
<p>
    Internal anode core holes, anode slots, connections and cable slots shall
    be backfilled with a single component proprietary cementitious mortar with
    a minimum compressive strength of 23 MPa at 28 days and an electrical
    resistivity of less than 15,000 &#937;cm in accordance with the
    requirements of Section 689. The backfill mortar shall be compatible for
    use with cathodic protection and of proven suitability and durability, as
    demonstrated by the product datasheet. The contractor shall provide a work
    method statement detailing the intended method of ensuring the cementitious
    backfill grout fully encapsulates the anode material, connections and cable
    within the core holes and slots, including quality control testing in
    accordance with the requirements of Clause 689.12. The general backfilling
    procedure shall be as follows:
    <p>
    </p>
</p>
<p>
    (i) Ensure the core holes and slots are clean and free from all debris that
    may obstruct the anode insertion. The slot surface shall be roughened prior
    to installing the anode material.
    <p>
    </p>
</p>
<p>
    (ii) Pre-soak the anode material in grout slurry and work the slurry into
    all parts of the anode geometry.
    <p>
    </p>
</p>
<p>
    (iii) Prime the slot using the slurry of the proprietary cementitious
    mortar in accordance with the manufacturer's instructions.
    <p>
    </p>
</p>
<br clear="all"/>
<p>
    <p>
    </p>
</p>
<p>
    (iv) Mix the grout to a putty consistency as per the manufacturers
    instructions.
    <p>
    </p>
</p>
<p>
    (v) For core holes pack grout in the base of the hole and insert the anode
    to ensure a minimum 100 mm cover between the end of the anode and the
    concrete surface. The anode to cable connection shall be in this area. For
    slots pack grout in the base of the slot and insert the anode material to
    ensure a minimum 15 mm cover between the anode material and the concrete
    surface.
    <p>
    </p>
</p>
<p>
    (vi) Place further grout around the anode, working in with a suitable tool
    to ensure penetration of grout down the sides of the hole or the sides of
    the slot. Use an 8 mm wide packing tool to ensure the anode material does
    not lift in the slot.
    <p>
    </p>
</p>
<p>
    (vii) Fill and pack the hole with grout.
    <p>
    </p>
</p>
<p>
    The MMO/Ti anode material must not be allowed to exit the hole or slot for
    any connections. Only the titanium strip shall exit the concrete or grout
    where necessary.
    <p>
    </p>
</p>
<p>
    The grout shall be trowel finished to match the existing concrete surface
    and cured with two coats of an approved curing compound in accordance with
    the requirements of AS 3799.
    <p>
    </p>
</p>
<p>
    <strong>
        The contractor shall provide test method statements for review by the
        Superintendent, detailing the intended testing to ensure that total
        isolation is achieved between the anode materials and the reinforcing
        steel in accordance with the requirements of AS 2832.5.
        <p>
        </p>
    </strong>
</p>
<p>
    <p>
    </p>
</p>
<p>
    (e) Cementitious Overlay to Titanium Anode Mesh
    <p>
    </p>
</p>
<p>
    The titanium anode mesh and prepared concrete substrate shall be overlayed
    with a single component proprietary spray applied cementitious mortar using
    the wet or dry sprayed concrete process in accordance with the requirements
    of Sections 684 and 689 and shall be compatible and suitable for use with
    cathodic protection.
    <p>
    </p>
</p>
<p>
    The electrical resistivity of the spray applied cementitious mortar shall
    be less than 15,000 &#937;cm and shall be compatible with the requirements
    of the CP system. Specifications for the spray applied cementitious mortar
    and systems shall be detailed by the Contractor and shall include quality
    control testing in accordance with the requirements of Clause 689.12. The
    Contractor shall comply with all appropriate reference standards for
    specification and testing.
    <p>
    </p>
</p>
<p>
    The Contractor shall provide a work method statement detailing the intended
    method of ensuring the spray applied cementitious material fully
    encapsulates the anode mesh attached to the concrete substrate. The
    concrete substrate shall be prepared in accordance with the requirements of
    Section 689.
    <p>
    </p>
</p>
<p>
    The outer edge of the titanium anode mesh shall be continuously covered
    with a minimum 15 mm of spray applied cementitious overlay. The titanium
    anode mesh must not be allowed to exit the spray applied cementitious
    overlay for any connections. Only the titanium strip shall exit the
    concrete or spray applied cementitious material where necessary.
    <p>
    </p>
</p>
<p>
    The spray applied cementitious mortar overlay shall be trowel finished to
    match the existing concrete surface and cured with two coats of an approved
    curing compound in accordance with the requirements of AS 3799. Curing
    compounds shall be removed prior to the application of any protective or
    decorative coatings in accordance with the requirements of Section 686,
    unless documented evidence is provided to the satisfaction of the
    Superintendent that the applied curing compound is compatible with any
    proposed coatings.
    <p>
    </p>
</p>
<p>
    Immediately after placing and for 7 days, the concrete repair material
    shall be protected from drying out and against the harmful effects of tidal
    actions and weather including rain and rapid temperature changes.
    <p>
    </p>
</p>
<p>
    The contractor shall provide test method statements detailing the intended
    testing to ensure that isolation is achieved between the anode materials
    and the reinforcing steel.
    <p>
    </p>
</p>
<p>
    <strong>
        All materials proposed for use as part of the works shall be submitted
        for approval by the Superintendent. No material shall be used on site
        without prior written approval of the Superintendent.
    </strong>
    <p>
    </p>
</p>
<p>
    <p>
    </p>
</p>
<p>
    (f) Transformer/Rectifier (T/R)
    <p>
    </p>
</p>
<p>
    The transformer/rectifier unit and control panels shall comply with the
    requirements of AS 2832.5.
    <p>
    </p>
</p>
<br clear="all"/>
<p>
    <p>
    </p>
</p>
<p>
    681.08 CATHODIC PROTECTION REGULATIONS
    <p>
    </p>
</p>
<p>
    The Contractor shall identify and confirm the existence of any assets
    attached to the reinforced concrete structure, and/or their presence within
    the surrounding ground. The Contractor shall further ensure that the CP
    system, once it has been activated, will not create any adverse effect upon
    those assets or any other part of the reinforced concrete structure, by
    creating stray current or interference, and shall design the system
    appropriately.
    <p>
    </p>
</p>
<p>
    The Contractor shall obtain approval to operate the system from the
    Victorian Electrolysis Committee, and any authority whose assets could be
    affected, prior to switching on the system. Any required interference
    testing shall be the responsibility of the Contractor.
    <p>
    </p>
</p>
<p>
    The Contractor should note that a time span of 6 to 8 weeks may be required
    to obtain approvals or permits from the Victorian Electrolysis Committee.
    <p>
    </p>
</p>
<p>
    <p>
    </p>
</p>
<p>
    <p>
    </p>
</p>
<p>
    681.09 CATHODIC PROTECTION EXPOSURE ZONES
    <p>
    </p>
</p>
<p>
    The following exposure zones have been identified as having different
    environments which the Contractor shall take into consideration when
    designing the CP system:
    <p>
    </p>
</p>
<p>
    &#8226; Atmospheric zone
    <p>
    </p>
</p>
<p>
    &#8226; Splash zone
    <p>
    </p>
</p>
<p>
    &#8226; Tidal zone
    <p>
    </p>
</p>
<p>
    &#8226; Submerged zone
    <p>
    </p>
</p>
<p>
    <p>
    </p>
</p>
<p>
    <p>
    </p>
</p>
<p>
    681.10 DESIGN OF CATHODIC PROTECTION SYSTEMS
    <p>
    </p>
</p>
<p>
    The Contractor shall perform the detailed design of the CP system which
    shall be capable of delivering sufficient current to satisfactorily
    polarise and provide 100% protection to the whole of the reinforced
    concrete structure as stated in this specification for a design life of not
    less than 30 years.
    <p>
    </p>
</p>
<p>
    The design shall include:
    <p>
    </p>
</p>
<p>
    (a) preparation of detailed working drawings and technical specification,
    including details of the location of monitoring devices (reference
    electrodes), plus performance requirements of the system;
    <p>
    </p>
</p>
<p>
    (b) drawings describing the extent and type of concrete repairs prior to
    and after installation of the CP system;
    <p>
    </p>
</p>
<p>
    (c) design calculations related to current densities and any anticipated
    losses in the system;
    <p>
    </p>
</p>
<p>
    (d) design basis of the actual condition and the actual resistivity of the
    concrete zones identified in Clause 681.09.
    <p>
    </p>
</p>
<p>
    The Contractor shall design the CP system to ensure protection for all
    components incorporated into the CP system against power surges caused by
    lightning strikes and/or voltage variation resulting from any other cause.
    <p>
    </p>
</p>
<p>
    The design shall conform to the design parameters detailed in Clause 681.12
    and the protection criteria detailed in Clause 681.02.
    <p>
    </p>
</p>
<p>
    The CP system shall be designed, specified, installed and commissioned to
    be in accordance with standards stated in Clause 681.04. The Contractor
    shall nominate, with the design documentation, publications supporting the
    proposed system.
    <p>
    </p>
</p>
<p>
    <p>
    </p>
</p>
<br clear="all"/>
<p>
    <p>
    </p>
</p>
<p>
    681.11 DESIGN CHECK AND CERTIFICATION
    <p>
    </p>
</p>
<p>
    Design drawings and documentation shall be submitted by the Contractor for
    review by the Superintendent. The Contractor shall obtain at its own cost
    certification of the design, including all quality documentation by an
    independent reviewer.
    <p>
    </p>
</p>
<p>
    The independent review shall include confirmation that:
    <p>
    </p>
</p>
<p>
    (a) the current densities and current requirements are appropriate for all
    cathodic protection zones;
    <p>
    </p>
</p>
<p>
    (b) anode materials and anode operating levels are suitable for the
    intended purpose;
    <p>
    </p>
</p>
<p>
    (c) reference electrodes, connections, cables, conduits, DC power supplies,
    and all other equipment are suitable and adequately rated;
    <p>
    </p>
</p>
<p>
    (d) all drawings adequately reflect the proposed system and contain
    sufficient detail to enable correct installation of the system;
    <p>
    </p>
</p>
<p>
    (e) all installation procedures are adequate;
    <p>
    </p>
</p>
<p>
    (f) the inspection and testing methods are appropriate to ensure the system
    will be installed and perform as designed;
    <p>
    </p>
</p>
<p>
    (g) the commissioning procedures are suitable to ensure the system can be
    energised and operated as designed;
    <p>
    </p>
</p>
<p>
    (h) all aspects of the design, specification, drawings, installation,
    commissioning, records, documentation and operation conform to the
    requirements of AS 2832.5.
    <p>
    </p>
</p>
<p>
    The independent reviewer shall be a person who holds a tertiary
    qualification in the relevant discipline, eligible to satisfy the
    requirements of the Australasian Corrosion Association certification as a
    Corrosion Technologist, competent as defined in Clause 681.06, with at
    least 10 years experience in CP system design, installation and monitoring
    of steel in concrete.
    <p>
    </p>
</p>
<p>
    The review of the drawings and documentation by the Superintendent will not
    absolve the Contractor from any responsibility for the work carried out.
    <p>
    </p>
</p>
<p>
    <strong>
        HP The Contractor shall not commence installation of the CP System
        until the:
        <p>
        </p>
    </strong>
</p>
<p>
    <strong>
        &#8226; design and quality documentation has been reviewed by the
        Superintendent
        <p>
        </p>
    </strong>
</p>
<p>
    <strong>
        &#8226; Superintendent has been given full and unqualified
        certification of the whole design, from the independent
    </strong>
    <strong>
        reviewer, stating that the design fully complies with the Contract
        requirements.
        <p>
        </p>
    </strong>
</p>
<p>
    <p>
    </p>
</p>
<p>
    <p>
    </p>
</p>
<p>
    681.12 DESIGN PARAMETERS
    <p>
    </p>
</p>
<p>
    The design life of the whole cathodic protection system and each and every
    component shall be not less than 30 years. The Contractor shall supply a
    listing of all major components incorporated within the system including
    their anticipated service life shall be not less than 30 years supported by
    documented evidence, and the relevant Australian or International Standard
    to which they comply.
    <p>
    </p>
</p>
<p>
    The whole of the CP system shall be capable of operating for the full
    design life of 30 years without the replacement of components such as
    anodes, anode cementitious backfill, fillers or cables, etc. Systems which
    incorporate components with a design life of less than 30 years shall not
    be accepted. Systems which require replacement of any components at any
    stage within the 30 year design life shall not be accepted.
    <p>
    </p>
</p>
<p>
    The CP system shall:
    <p>
    </p>
</p>
<p>
    (a) be capable of supplying a minimum 20 mA/m<sup>2</sup> at the surface of
    all the steel;
    <p>
    </p>
</p>
<p>
    (b) be capable of synchronous interruption of all DC power supplies.
    <p>
    </p>
</p>
<p>
    All internal and external wiring shall be properly protected against
    vandalism and tidal and splash zone conditions with conduits and protective
    covers resistant to corrosion and ultraviolet degradation.
    <p>
    </p>
</p>
<br clear="all"/>
<p>
    <p>
    </p>
</p>
<p>
    <a name="_Toc208985875"></a>
    <a name="_Toc209412888"></a>
    <a name="_Toc209417193"></a>
    <a name="_Toc209519956"></a>
    <a name="_Toc209520055"></a>
    <a name="_Toc210465577"></a>
    <a name="_Toc210465676">681.13 MONITORING AND REFERENCE ELECTRODES</a>
    <p>
    </p>
</p>
<p>
    It is essential for the protection of the structure to be easily and
    readily checked during the intended life of the CP system. Incorporated
    into the design of the CP system shall be a simple and reliable system to
    monitor the various parameters which require regular assessment. As a
    minimum this shall include permanent reference electrodes embedded within
    the concrete structure and external to the concrete for the submerged or
    buried sections. The reference electrodes and structure connections shall
    be cabled to a common location such that access to the cathodically
    protected concrete components is not required to take the measurements.
    <p>
    </p>
</p>
<p>
    Reference electrodes installed to monitor the performance of the CP system
    shall comply with the requirements of AS 2832.5, unless otherwise shown on
    the drawings or stated in this section. Reference electrodes installed in
    the works shall have a design life of not less than 30 years.
    <p>
    </p>
</p>
<p>
    Reference electrodes shall be specifically designed for permanent embedment
    in reinforced concrete structures and other electrolytes such as soil and
    water which form part of the CP system for the purpose of accurate
    monitoring of steel reinforcement potentials.
    <p>
    </p>
</p>
<p>
    Reference electrodes shall be installed at multiple representative
    locations within each individual zone and control area to enable sufficient
    measurement points to be available to properly assess the performance of
    the CP system. The quantity, type and location of reference electrodes
    shall be as shown on the drawings and as specified in the specification.
    <p>
    </p>
</p>
<p>
    <strong>
        HP Installation of the reference electrodes shall not commence until
        their location has been approved by the Superintendent.
    </strong>
    <strong>
        <p>
        </p>
    </strong>
</p>
<p>
    Final reference electrode locations shall be accurately located and
    recorded.
    <p>
    </p>
</p>
<p>
    Permanent reference electrodes shall be supplied with a calibration
    certificate prior to installation, and shall be stored, maintained, handled
    and installed in accordance with the manufacturer's instructions. They
    shall be calibrated on-site against a master calibrated reference electrode
    immediately prior to embedment, immediately following embedment, and within
    24 hours of installation.
    <p>
    </p>
</p>
<p>
    Care shall be taken not to place any strain on cable to anode or
    reinforcement connections or reference electrode cables.
    <p>
    </p>
</p>
<p>
    <p>
    </p>
</p>
<p>
    <p>
    </p>
</p>
<p>
    <a name="_Toc208985876"></a>
    <a name="_Toc209412889"></a>
    <a name="_Toc209417194"></a>
    <a name="_Toc209519957"></a>
    <a name="_Toc209520056"></a>
    <a name="_Toc210465578"></a>
    <a name="_Toc210465677">
        681.14 REPAIR AND REPLACEMENT OF CONCRETE AND TREATMENT OF DEFICIENT
        STEEL
    </a>
    <p>
    </p>
</p>
<p>
    The Contractor shall complete concrete repairs to all areas of damaged or
    delaminated concrete as shown on the drawings and as exposed during the
    removal operation, in accordance with the requirements of Section 689 and
    this section. New reinforcing steel shall be incorporated into the
    structure to compensate for any existing reinforcing steel which is
    exhibiting loss in excess of 25% of its original cross-sectional area.
    <p>
    </p>
</p>
<p>
    All defective and delaminated concrete and existing repair materials shall
    be broken out to leave a sound and dense concrete surface at least 20 mm
    beyond the steel reinforcement. Hammer sounding shall be repeated on
    completion of breakout to ensure that all delaminations have been removed.
    The complete concrete surface to be repaired shall have an exposed
    aggregate finish and be non-friable and dust free.
    <p>
    </p>
</p>
<p>
    The Contractor shall carry out epoxy injection of cracks of width equal to
    or greater than 0.10 mm to all concrete components of the specified works.
    The epoxy resin shall be applied in accordance with Section 687.
    <p>
    </p>
</p>
<p>
    The exposed reinforcing steel shall be prepared by removal from the full
    circumference of all surface rust scale, dirt, grease and any other
    material that might reduce the adhesion of the new concrete to the steel,
    in accordance with Clause 689.08(c).
    <p>
    </p>
</p>
<p>
    Where existing concrete cover is minimal the new repair shall be
    re-profiled (as required) to ensure a minimum 50 mm cementitious repair
    material cover to the steel reinforcement is achieved in accordance with
    Clause 689.08(b) for exposure Classification C.
    <p>
    </p>
</p>
<p>
    In addition to the general testing for electrical continuity of the steel
    reinforcement, all reinforcement exposed in the concrete removal for repair
    work, shall also be tested for electrical continuity.
    <p>
    </p>
</p>
<p>
    The Contractor shall provide multiple electrical connection points to the
    steel reinforcement in each zone of the CP system in accordance with the
    requirements of Section 5.4 of AS 2832, and as shown on the drawings and
    this section to ensure the effective functioning of the CP system in that
    zone.
    <p>
    </p>
</p>
<br clear="all"/>
<p>
    <p>
    </p>
</p>
<p>
    Notwithstanding the requirements of Section 689, cementitious materials
    used for concrete repairs shall be compatible for use with cathodic
