Repository: jj199/vrcontractdocuments

File: 600Series/Sec684.html (part 1 of 2)
<p>
    SECTION 684 &#8209; SPRAYED CONCRETE
    <p>
    </p>
</p>
<p>
    <p>
    </p>
</p>
<p>
    ##This section cross-references Sections 175, 204, 610, 611 and 689.
    <p>
    </p>
</p>
<p>
    If any of the above sections are relevant, they should be included in the
    specification.
    <p>
    </p>
</p>
<p>
    If any of the above sections are not included in the specification, all
    references to those sections should be struck out, ensuring that the
    remaining text is still coherent:
    <p>
    </p>
</p>
<p>
    <p>
    </p>
</p>
<p>
    68<a name="np684"></a>4.01 GENERAL
    <p>
    </p>
</p>
<p>
    This section specifies the supply of materials, construction and testing of
    sprayed concrete, for both the wet and dry processes of application.
    <p>
    </p>
</p>
<p>
    Wet process sprayed concrete using pre-mixed concrete may be used for
    structural applications such as retaining walls, soil nail walls, tunnel
    linings, supporting in situ excavated material, surface improvement and
    short-term support. Wet process sprayed concrete construction using
    pre-mixed concrete shall comply with the requirements of Section 610.
    <p>
    </p>
</p>
<p>
    Both the wet and dry processes of application may be used for concrete
    repair works and for the construction of overlays for cathodic protection
    (CP) of concrete structures, using proprietary spray applied cementitious
    mortars. Concrete repair works using proprietary spray applied cementitious
    mortars shall comply with the requirements of Section 689.
    <p>
    </p>
</p>
<p>
    <p>
    </p>
</p>
<p>
    <p>
    </p>
</p>
<p>
    684.02 STANDARDS
    <p>
    </p>
</p>
<p>
    Australian Standards are referenced in an abbreviated form (e.g. AS 1012).
    <p>
    </p>
</p>
<p>
    <p>
    </p>
</p>
<p>
    (a) Australian Standards
    <p>
    </p>
</p>
<p>
    AS 1012 Methods of testing concrete
    <p>
    </p>
</p>
<p>
    AS 1478.1 Chemical admixtures for concrete, mortar and grout - Admixtures
    for grout
    <p>
    </p>
</p>
<p>
    AS/NZS 4680 Hot-dip galvanized (zinc) coatings on fabricated ferrous
    articles
    <p>
    </p>
</p>
<p>
    <p>
    </p>
</p>
<p>
    (b) Other Standards
    <p>
    </p>
</p>
<p>
    ASTM A820 Standard specification for seel fibres for fibre reinforced
    concrete
    <p>
    </p>
</p>
<p>
    <p>
    </p>
</p>
<p>
    (c) VicRoads Test Methods
    <p>
    </p>
</p>
<p>
    RC 377.01 Determination of the Fibre Content of Fresh Concrete (Wash-out
    Method)
    <p>
    </p>
</p>
<p>
    <p>
    </p>
</p>
<p>
    <p>
    </p>
</p>
<p>
    684.03 DEFINITIONS
    <p>
    </p>
</p>
<p>
    <strong>Sprayed concrete:</strong>
    mortar or concrete pneumatically projected from a nozzle (sprayed) at high
    velocity onto a receiving surface where the sprayed material undergoes
    simultaneous placement and compaction to produce a dense homogeneous mass.
    As with conventional concrete the properties of sprayed concrete can be
    modified and further enhanced through the addition of additives or
    admixtures, such as silica fume, air-entraining admixtures, fibers and
    accelerators.
    <p>
    </p>
</p>
<p>
    <strong>Wet process application (i.e. shotcrete):</strong>
    the technique where the pre-mixed concrete or cementitious mortar is pumped
    down a hose to the exit nozzle, where compressed air is introduced via a
    separate hose to continuously propel the mix onto the prepared substrate.
    Any conventional concrete mix which is designed as a pump mix can generally
    be placed with the wet process.
    <p>
    </p>
</p>
<p>
    <strong>Dry process application (i.e. gunite):</strong>
    the technique where a dry mixture of cement, additives and aggregates or
    bagged pre-mixed proprietary formulated mortar is conveyed to a nozzle,
    where mixing with pressurised water occurs to produce the suitable
    consistency for the concrete to stick to the sprayed surface without
    slumping or rebounding excessively.
    <p>
    </p>
</p>
<p>
    <strong>Rebound:</strong>
    part of the sprayed concrete which having struck the receiving surface does
    not adhere and deposits onto the ground or adjacent surfaces as wastage.
    <p>
    </p>
</p>
<p>
    <strong>Overspray:</strong>
    material outside the intended receiving surface.
    <p>
    </p>
</p>
<strong>
    <br clear="all"/>
</strong>
<p>
</p>
<p>
    <strong>Sloughing/sagging:</strong>
    subsidence of the freshly applied sprayed concrete from its initial point
    of projection on the receiving surface.
    <p>
    </p>
</p>
<p>
    <strong>Layer:</strong>
    the thickness of sprayed concrete built up from a number of passes of the
    nozzle over the working area.
    <p>
    </p>
</p>
<p>
    <strong>Nozzle:</strong>
    the equipment consisting of a pipe with a mixing unit into which the
    various constituents are introduced and fitted at the end of the delivery
    hose from which the sprayed concrete is projected onto the receiving
    surface.
    <p>
    </p>
</p>
<p>
    <strong>Nozzle operator:</strong>
    the person controlling the nozzle and the application of the sprayed
    concrete.
    <p>
    </p>
</p>
<p>
    <strong>Aspect ratio:</strong>
    the length of a fibre divided by its diameter.
    <p>
    </p>
</p>
<p>
    <strong>Concrete cover:</strong>
    distance between the outside of the reinforcing steel and the nearest
    permanent surface of the sprayed concrete, or between the outside of the
    reinforcement and the nearest point on the receiving surface.
    <p>
    </p>
</p>
<p>
    <p>
    </p>
</p>
<p>
    <p>
    </p>
</p>
<p>
    684.04 MATERIALS
    <p>
    </p>
</p>
<p>
    <p>
    </p>
</p>
<p>
    (a) Wet Process Spray Applied Pre-mixed Concrete (wet-mixed shotcrete) -
    for structural application
    <p>
    </p>
</p>
<p>
    Materials, concrete mix design and tests for spray applied pre-mixed
    concrete shall comply with the requirements of Section 610.
    <p>
    </p>
</p>
<p>
    <p>
    </p>
</p>
<p>
    (b) Wet and Dry Process Spray Applied Cementitious Mortars - for patch
    repair and CP overlay
    <p>
    </p>
</p>
<p>
    Proprietary spray applied cementitious mortars shall comply with the
    requirements of Section 689.
    <p>
    </p>
</p>
<p>
    <p>
    </p>
</p>
<p>
    (c) Reinforcement
    <p>
    </p>
</p>
<p>
    Steel reinforcement shall comply with the requirements of Section 611.
    <p>
    </p>
</p>
<p>
    Steel reinforcement and tie wire placed in sprayed applied concrete
    retaining walls, soil nail walls, tunnel linings, supporting in situ
    excavated material and surface improvement shall be hot-dip galvanised in
    accordance with the requirements of AS/NZS 4680.
    <p>
    </p>
</p>
<p>
    Contact between galvanised steel reinforcement and black steel shall not be
    allowed.
    <p>
    </p>
</p>
<p>
    <p>
    </p>
</p>
<p>
    (d) Fibres
    <p>
    </p>
</p>
<p>
    Where steel or other fibres are nominated to be incorporated in the sprayed
    concrete, the Contractor shall submit details of the quality and source of
    fibre for review by the Superintendent at least four weeks prior to the
    commencement of work. Fibres shall be supplied from one manufacturer and be
    of the same brand and type.
    <p>
    </p>
</p>
<p>
    Fibres shall be added to the concrete in such a manner to ensure that they
    are uniformly distributed, balling does not occur, and the concrete mix
    remains workable, pumpable and sprayable.
    <p>
    </p>
</p>
<p>
    (i) Steel Fibres
    <p>
    </p>
</p>
<p>
    Steel fibres shall comply with the requirements of ASTM A820 for Type I,
    cold drawn wire, or Type II, cut sheet.
    <p>
    </p>
</p>
<p>
    All fibres shall be deformed and have a minimum tensile strength of 800 MPa
    and an aspect ratio between 40 and 70.
    <p>
    </p>
</p>
<p>
    Fibres shall be stored in dry sealed containers until ready for use and
    shall be free from corrosion, oil, grease, chlorides and harmful materials
    which may reduce the efficiency of mixing or spray process, or which may
    reduce the bond between the fibres and the sprayed concrete.
    <p>
    </p>
</p>
<p>
    Loose steel fibres shall be added through a 100 mm sieve onto a conveyor
    belt during the aggregate addition or to the mixer prior to the addition of
    aggregate, and mixed in the usual manner.
    <p>
    </p>
</p>
<p>
    Glued steel fibres shall not be added through a sieve.
    <p>
    </p>
</p>
<br clear="all"/>
<p>
    <p>
    </p>
</p>
<p>
    (ii) Synthetic Fibres
    <p>
    </p>
</p>
<p>
    Synthetic fibres shall be in accordance with an acceptable national or
    international standard.
    <p>
    </p>
</p>
<p>
    Synthetic fibres in the form of fine micro polypropylene monofilament
    fibres shall be used in the sprayed concrete mix where mitigation of the
    effects of explosive spalling of sprayed concrete is required for fire
    protection.
    <p>
    </p>
</p>
<p>
    <p>
    </p>
</p>
<p>
    (e) Admixtures
    <p>
    </p>
</p>
<p>
    Chemical admixtures shall comply with the requirements of AS 1478.1.
    <p>
    </p>
</p>
<p>
    The Contractor shall submit a detailed procedure for the addition and
    mixing of admixtures into both wet-mixed and dry-mixed sprayed concrete.
    <p>
    </p>
</p>
<p>
    Accelerators and other admixtures that are added to concrete at the nozzle
    or at the delivery hose shall be dispensed by calibrated mechanical means
    at dosage rates not exceeding the maximum recommended by the manufacturer.
    All chemical admixtures added to wet process pre-mixed concrete at the
    nozzle or at the delivery hose shall be included as part of the concrete
    mix design reviewed in accordance with the requirements of Section 610.
    <p>
    </p>
</p>
<p>
    Hydration control admixtures that suspend the hydration of sprayed concrete
    until the addition of the activator shall not cause a decrease in concrete
    strength with age.
    <p>
    </p>
</p>
<p>
    <p>
    </p>
</p>
<p>
    (f) Water
    <p>
    </p>
</p>
<p>
    Water shall comply with the requirements of Clause 610.09.
    <p>
    </p>
</p>
<p>
    <p>
    </p>
</p>
<p>
    <p>
    </p>
</p>
<p>
    684.05 ADDITIONAL CONCRETE MIX DESIGN AND OPERATIONAL DETAILS
    <p>
    </p>
</p>
<p>
    <p>
    </p>
</p>
<p>
    (a) Fibre Content
    <p>
    </p>
</p>
<p>
    The fibre content of fresh concrete shall be determined in accordance with
    the VicRoads fibre wash-out test method RC 377.01 as described in the
    VicRoads Code of Practice RC 500.16.
    <p>
    </p>
</p>
<p>
    (i) Steel Fibre Content
    <p>
    </p>
</p>
<p>
    The steel fibre dosage incorporated in the concrete mix design shall comply
    with the nominal values stated in Table 684.051.
    <p>
    </p>
</p>
<p>
    Steel fibre content determined from fresh concrete taken from the mixer
    shall comply with the amount of steel fibre stated in the sprayed concrete
    mix design and the allowed variation as stated in Clause 684.08(c).
    <p>
    </p>
</p>
<p>
    <strong>
        Table 684.051 Nominal Steel Fibre Dosage
        <p>
        </p>
    </strong>
</p>
<table border="1" cellspacing="0" cellpadding="0">
    <tbody>
        <tr>
            <td width="168" valign="top">
                <p>
                    <strong>
                        Aspect Ratio
                        <p>
                        </p>
                    </strong>
                </p>
            </td>
            <td width="57" valign="top">
                <p align="center">
                    40
                    <p>
                    </p>
                </p>
            </td>
            <td width="57" valign="top">
                <p align="center">
                    45
                    <p>
                    </p>
                </p>
            </td>
            <td width="57" valign="top">
                <p align="center">
                    50
                    <p>
                    </p>
                </p>
            </td>
            <td width="57" valign="top">
                <p align="center">
                    55
                    <p>
                    </p>
                </p>
            </td>
            <td width="55" valign="top">
                <p align="center">
                    60
                    <p>
                    </p>
                </p>
            </td>
            <td width="59" valign="top">
                <p align="center">
                    65
                    <p>
                    </p>
                </p>
            </td>
            <td width="57" valign="top">
                <p align="center">
                    70
                    <p>
                    </p>
                </p>
            </td>
        </tr>
        <tr>
            <td width="168" valign="top">
                <p>
                    <strong>
                        Nominal Dosage (kg/m<sup>3</sup>)
                        <p>
                        </p>
                    </strong>
                </p>
            </td>
            <td width="57" valign="top">
                <p align="center">
                    65
                    <p>
                    </p>
                </p>
            </td>
            <td width="57" valign="top">
                <p align="center">
                    50
                    <p>
                    </p>
                </p>
            </td>
            <td width="57" valign="top">
                <p align="center">
                    40
                    <p>
                    </p>
                </p>
            </td>
            <td width="57" valign="top">
                <p align="center">
                    35
                    <p>
                    </p>
                </p>
            </td>
            <td width="55" valign="top">
                <p align="center">
                    30
                    <p>
                    </p>
                </p>
            </td>
            <td width="59" valign="top">
                <p align="center">
                    25
                    <p>
                    </p>
                </p>
            </td>
            <td width="57" valign="top">
                <p align="center">
                    25
                    <p>
                    </p>
                </p>
            </td>
        </tr>
    </tbody>
</table>
<p>
    <a name="_Toc477576237"> </a>
</p>
<p>
    (ii) Synthetic Fibre Content
    <p>
    </p>
</p>
<p>
    Synthetic fibre content determined from fresh concrete taken from the mixer
    shall comply with the synthetic fibre dosage stated in the sprayed concrete
    mix design and the allowed variation as stated in Clause 684.08(c).
    <p>
    </p>
</p>
<p>
    <p>
    </p>
</p>
<p>
    (b) Drying Shrinkage
    <p>
    </p>
</p>
<p>
    Further to Clause 610.07(j), drying shrinkage of the concrete specimens
    made from the trial concrete mix after 8 weeks drying period, or in the
    interim after 3 weeks, shall comply with the requirements of Table 684.052.
    Where no exposure classification is stated, requirements for exposure
    classification B1 shall apply.
    <p>
    </p>
</p>
<br clear="all"/>
<p>
    <p>
    </p>
</p>
<p align="center">
    <a name="_Ref382185021"><strong>Table </strong></a>
    <strong>
        684.052 Maximum Shrinkage Strain of the Nominated Trial Concrete Mix
        Design
        <p>
        </p>
    </strong>
</p>
<div align="center">
    <table border="1" cellspacing="0" cellpadding="0">
        <tbody>
            <tr>
                <td width="106" rowspan="2">
                    <p align="center">
                        <strong>
                            Exposure Classification
                            <p>
                            </p>
                        </strong>
                    </p>
                </td>
                <td width="205" colspan="2">
                    <p align="center">
                        <strong>
                            Maximum shrinkage strain, microstrain
                            <p>
                            </p>
                        </strong>
                    </p>
                    <p align="center">
                        <strong>
                            Drying period
                            <p>
                            </p>
                        </strong>
                    </p>
                </td>
            </tr>
            <tr>
                <td width="100">
                    <p align="center">
                        <strong>
                            3 Weeks
                            <p>
                            </p>
                        </strong>
                    </p>
                </td>
                <td width="105">
                    <p align="center">
                        <strong>
                            8 Weeks
                            <p>
                            </p>
                        </strong>
                    </p>
                </td>
            </tr>
            <tr>
                <td width="106" valign="top">
                    <p>
                        A
                        <p>
                        </p>
                    </p>
                </td>
                <td width="100" valign="top">
                    <p align="center">
                        680
                        <p>
                        </p>
                    </p>
                </td>
                <td width="105" valign="top">
                    <p align="center">
                        900
                        <p>
                        </p>
                    </p>
                </td>
            </tr>
            <tr>
                <td width="106" valign="top">
                    <p>
                        B1, B2
                        <p>
                        </p>
                    </p>
                </td>
                <td width="100" valign="top">
                    <p align="center">
                        560
                        <p>
                        </p>
                    </p>
                </td>
                <td width="105" valign="top">
                    <p align="center">
                        800
                        <p>
                        </p>
                    </p>
                </td>
            </tr>
            <tr>
                <td width="106" valign="top">
                    <p>
                        C1, C2
                        <p>
                        </p>
                    </p>
                </td>
                <td width="100" valign="top">
                    <p align="center">
                        550
                        <p>
                        </p>
                    </p>
                </td>
                <td width="105" valign="top">
                    <p align="center">
                        750
                        <p>
                        </p>
                    </p>
                </td>
            </tr>
        </tbody>
    </table>
</div>
<p>
    <p>
    </p>
</p>
<p>
    <p>
    </p>
</p>
<p>
    (c) Maximum Time for the Application of Sprayed Concrete
    <p>
    </p>
</p>
<p>
    Further to the requirements of Clause 610.13(f) for completion of concrete
    discharge, where a hydration control admixture is added to the concrete mix
    to achieve the required time for the application of the sprayed concrete,
    the approved application time shall not be exceeded.
    <p>
    </p>
</p>
<p>
</p>
<p>
</p>
<p>
    684.06 COMPETENCY OF PERSONNEL INVOLVED IN SPRAYED CONCRETE
    <p>
    </p>
</p>
<p>
    Personnel undertaking the sprayed concrete works including the nozzle
    operator, supervisor and finisher, shall have a minimum of 5 years
    experience in sprayed concrete application and a demonstrated competency
    for substrate preparation, sprayed concrete placement techniques and
    inspection, sprayed concrete material quality, equipment operation,
    encapsulation of steel reinforcement, finishing and curing.
    <p>
    </p>
</p>
<p>
    The nozzle operator shall have a demonstrated competence and ability to
    produce sprayed concrete complying with the specification and have
    prequalification to the sprayed concrete procedure requirements as stated
    in Clause 684.07
    <p>
    </p>
</p>
<p>
    The sprayed concrete supervisor shall be trained and qualified on all
    aspects of sprayed concrete application techniques and shall be present at
    each stage of the works. Installation personnel shall be trained and
    skilled in the application procedures to be used.
    <p>
    </p>
</p>
<p>
    Documented evidence shall be available to demonstrate experience,
    qualification, skills and training of personnel.
    <p>
    </p>
</p>
<p>
    <p>
    </p>
</p>
<p>
    <p>
    </p>
</p>
<p>
    684.07 PREQUALIFICATION OF SPRAYING PROCEDURE
    <p>
    </p>
</p>
<p>
    <p>
    </p>
</p>
<p>
    (a) General
    <p>
    </p>
</p>
<p>
    <strong>
        HP The Contractor shall submit details of the proposed sprayed concrete
        operations, including the proposed type of sprayed concrete, mix
        design, substrate preparations, method of application, equipment and
        nozzle operators for review by the Superintendent not less than 4 weeks
        prior to commencement of the sprayed concrete Works.
    </strong>
    <p>
    </p>
</p>
<p>
    The Contractor shall produce evidence of the nozzle operators previous
    experience in the application of sprayed concrete. The nozzle operators
    shall have demonstrated their competence and ability to produce sprayed
    concrete complying with the specification.
    <p>
    </p>
</p>
<p>
    <p>
    </p>
</p>
<p>
    (b) Preparation of Test Panels
    <p>
    </p>
</p>
<p>
    Two test panels 750 mm x 750 mm and the greater of the specified thickness
    or 150 mm shall be constructed by the Contractor for each nominated nozzle
    operator prior to commencing full scale Works, for the purpose of checking
    the suitability of the proposed mix design, materials, plant and equipment,
    the method of working and the competence of the operator intended for the
    Works.
    <p>
    </p>
</p>
<br clear="all"/>
<p>
    <p>
    </p>
</p>
<p>
    The test panels shall be representative of the spraying operation(s) to be
    adopted, the in situ material(s), the location and the actual orientation
    (i.e. vertical, overhead etc.) of the sprayed concrete member at the Works.
    <p>
    </p>
</p>
<p>
    Spraying of concrete into the test panels when placed horizontally on the
    ground shall not be allowed.
    <p>
    </p>
</p>
<p>
    Additional panels will be required if the Contractor should change the mix
    design, plant and equipment or operator. The test panels shall be stored
    and cured under similar conditions to the sprayed concrete placed in the
    Works and in accordance with the requirements of this specification.
    <p>
    </p>
</p>
<p>
    Where reinforcement in the form of steel fabric, steel reinforcement or
    titanium anode mesh for CP is to be used in the permanent Works, the same
    reinforcement detailing and number of layers or titanium anode mesh shall
    be provided in the test panel.
    <p>
    </p>
</p>
<p>
    <p>
    </p>
</p>
<p>
    (c) Sampling and Testing of Panels
    <p>
    </p>
</p>
<p>
    The Contractor shall cut a sample of 8 cores from each test panel, at right
    angles to the plane of the panel approximately 48 hours after the panel has
    been sprayed. Cores shall not be taken within 125 mm of the edges of the
    panel.
    <p>
    </p>
</p>
<p>
    The Contractor shall ensure that 2 of the cores per sample are cut from
    concrete adjacent to steel reinforcement for the purpose of visual
    assessment of the quality of the sprayed concrete adjacent to steel
    reinforcement.
    <p>
    </p>
</p>
<p>
    For compressive strength testing, one core per sample shall be tested at 3
    days, one at 7 days and two at 28 days after application of the sprayed
    concrete. The required compressive strength for each set of two 28 day
    cores shall comply with the requirements of Clause 684.08(e)(ii). The 3 day
    and 7 day tests shall be used to confirm strength development over time.
    <p>
    </p>
</p>
<p>
    Two cores per sample shall be tested for VPV values at 28 days in
    accordance with the requirements of Section 610. VPV test results shall
    comply with the acceptance criteria as set out in Table 610.061 for test
    cores.
    <p>
    </p>
</p>
<p>
    <p>
    </p>
</p>
<p>
    (d) Prequalification
    <p>
    </p>
</p>
<p>
    Where it is shown that the same materials, mix designs, equipment,
    procedures and personnel have given satisfactory results in similar works,
    the Superintendent may accept the construction of test panels concurrently
    with the first sprayed concrete placed in the Works.
    <p>
    </p>
</p>
<p>
    <strong>
        HP Sprayed concrete shall not be placed in the permanent Works until:
        <p>
        </p>
    </strong>
</p>
<p>
    <strong>
        (i) the Superintendent has reviewed all prequalification procedures,
        work method statement(s) (WMSs), inspection and test plan(s) (ITPs),
        the results of testing, and visual inspection of both the cores sampled
        and the test panels in accordance with the requirements of Clause
        684.08. Concrete shall not be sprayed until the mix design has been
        reviewed by the Superintendent.
        <p>
        </p>
    </strong>
</p>
<p>
    <strong>
        (ii) the Contractor submits documented evidence of conducting quality
        tool box meetings of all concrete construction personnel on all aspects
        of the prequalification procedure, WMS, the ITPs, quality control
        checklist(s) and all specification requirements.
        <p>
        </p>
    </strong>
</p>
<p>
    <strong>
        HP The prequalified sprayed concrete procedure shall be adhered to
        throughout the permanent sprayed concrete Works. Permanent sprayed
        concrete works shall only be carried out by the same nozzle operator
        who performed the prequalified procedure and produced the conforming
        test panels.
        <p>
        </p>
    </strong>
</p>
<p>
    <strong>
        HP The prequalified nozzle operator and prequalified sprayed concrete
        procedure may only be changed after further prequalification and with
        the approval of the Superintendent.
        <p>
        </p>
    </strong>
</p>
<p>
    <p>
    </p>
</p>
<br clear="all"/>
<p>
    <p>
    </p>
</p>
<p>
    684.08 TESTING AND ACCEPTANCE OF SPRAYED CONCRETE
    <p>
    </p>
</p>
<p>
    <p>
    </p>
</p>
<p>
    (a) Sampling and Testing of Pre-Mixed Concrete
    <p>
    </p>
</p>
<p>
    The concrete supplied for the Works shall be sampled at the worksite and
    tested for compliance with Section 610. In addition, sampling and testing
    to determine fibre content shall be as stated in Clause 684.08(c).
    <p>
    </p>
</p>
<p>
    <p>
    </p>
</p>
<p>
    (b) Sampling - General
    <p>
    </p>
</p>
<p>
    Sprayed concrete from the test panels and the finished Works shall be
    sampled and tested by taking 75 mm diameter cores to confirm compliance
    with the required compressive strength, 28 day volume of permeable voids
    (VPV) values, thickness and visual verification of quality. Cores shall not
    contain reinforcing bars.
    <p>
    </p>
</p>
<p>
    The cores shall be cored through the whole thickness of the sprayed
    concrete and visually inspected to verify that the sprayed concrete is
    dense and homogeneous without segregation of aggregate and/or fibre or
    other visible imperfections as described in Clause 684.15.
    <p>
    </p>
</p>
<p>
    Should any of the cores reveal defects such as lack of compaction, dry
    patches, voids or sand pockets, the Superintendent may require further
    tests or cores from the sprayed concrete.
    <p>
    </p>
</p>
<p>
    Core holes in finished Works shall be cleaned and repaired with a single
    component, shrinkage compensating proprietary cementitious material in
    accordance with Section 689. The exposed surface of the repaired hole shall
    be identical in texture and colour to the surrounding finished work
    concrete.
    <p>
    </p>
</p>
<p>
    The cores shall be secured, stored, cured and tested in accordance with AS
    1012. All cores shall be clearly labelled to identify them with the
    location they represent. The strength and VPV requirements shall be in
    accordance with Section 610 and as detailed on the drawings.
    <p>
    </p>
</p>
<p>
    Where the length of core from finished Works is less than 150 mm, core
    strengths shall be corrected in accordance with the correction factors
    given in AS 1012.14.
    <p>
    </p>
</p>
<p>
    Coring from the Works shall not be undertaken unless steel reinforcement
    has been located either by prior knowledge of its exact location or by use
    of a calibrated cover meter supplemented by reference to the drawings. The
    location of the steel shall be clearly marked upon the surface of the
    concrete to ensure the accuracy of the coring activity.
    <p>
    </p>
</p>
<p>
    For concrete repair and CP overlay Works completed with proprietary spray
    applied cementitious mortars, compliance with the required compressive
    strength and 28 day VPV values shall be confirmed by the sampling and
    testing of cores from production test panels as specified in Clause
    684.07(c). Sampling and testing of cores for compressive strength and 28
    day VPV values from the finished concrete repair and CP overlay works is
    not required.
    <p>
    </p>
</p>
<p>
    <p>
    </p>
</p>
<p>
    (c) Sampling and Testing for Fibre Content
    <p>
    </p>
</p>
<p>
    Further to the requirements of Clause 610.16(a) for sampling and testing of
    concrete, the fibre content shall be determined in accordance with the
    VicRoads fibre wash-out test method RC 377.01 and assessed for compliance
    in accordance with Clause 684.05 by sampling at a frequency of one test per
    five batch loads of concrete. The concrete represented by the sample shall
    be deemed to comply if the fibre content as determined is within 1% of the
    fibre content in the approved mix design.
    <p>
    </p>
</p>
<p>
    <strong>
        The worksheet and/or report for determination of fibre content shall be
        submitted for review by the Superintendent.
    </strong>
    <p>
    </p>
</p>
<p>
    <p>
    </p>
</p>
<p>
    (d) Sampling Frequency of Completed Structural Work
    <p>
    </p>
</p>
<p>
    The Contractor shall sample each day's production, from production lots
    established to meet the requirements of Table 684.081. Each production lot
    shall consist of 6 cores, taken at locations which shall be representative
    of the work completed in a day's spraying operation. The actual core sites
    shall be selected in accordance with VicRoads Test Method RC 316.10, except
    that areas within 200 mm of the edges of construction and within one (1)
    metre of a lateral construction joint shall be excluded from the lot.
    <p>
    </p>
</p>
<br clear="all"/>
<p>
    <p>
    </p>
</p>
<p>
    The minimum number of samples shall be in accordance with Table 684.081.
    <p>
    </p>
</p>
<p>
    <strong>
        Table 684.081
        <p>
        </p>
    </strong>
</p>
<div align="center">
    <table border="1" cellspacing="0" cellpadding="0">
        <tbody>
            <tr>
                <td width="167">
                    <p align="center">
                        <strong>
                            Volume of Sprayed Concrete per Day (m<sup>3</sup>)
                            <p>
                            </p>
                        </strong>
                    </p>
                </td>
                <td width="178">
                    <p align="center">
                        <strong>
                            Minimum Number of Production Test Lots of Six Cores
                            <p>
                            </p>
                        </strong>
                    </p>
                </td>
            </tr>
            <tr>
                <td width="167">
                    <p align="center">
                        0 to 25
                        <p>
                        </p>
                    </p>
                </td>
                <td width="178">
                    <p align="center">
                        1
                        <p>
                        </p>
                    </p>
                </td>
            </tr>
            <tr>
                <td width="167">
                    <p align="center">
                        25 to 50
                        <p>
                        </p>
                    </p>
                </td>
                <td width="178">
                    <p align="center">
                        2
                        <p>
                        </p>
                    </p>
                </td>
            </tr>
            <tr>
                <td width="167">
                    <p align="center">
                        For each additional 50 m<sup>3</sup> of sprayed
                        concrete constructed
                        <p>
                        </p>
                    </p>
                </td>
                <td width="178">
                    <p align="center">
                        One additional sample of six cores shall be taken
                        <p>
                        </p>
                    </p>
                </td>
            </tr>
        </tbody>
    </table>
</div>
<p>
    <p>
    </p>
</p>
<p>
    Each sample of cores shall be tested as follows:
    <p>
    </p>
</p>
<p>
    (i) Visual Inspection
    <p>
    </p>
</p>
<p>
    For each core the following shall be reported -
    <p>
    </p>
</p>
<p>
    &#8226; the height (layer thickness) of the core
    <p>
    </p>
</p>
<p>
    &#8226; the visual appearance and presence of defects such as lack of
    compaction, dry patches, voids or sand pockets.
    <p>
    </p>
</p>
<p>
    (ii) Compressive Strength - Test and Report
    <p>
    </p>
</p>
<p>
    &#8226; 1 core at 3 days
    <p>
    </p>
</p>
<p>
    &#8226; 1 core at 7 days
    <p>
    </p>
</p>
<p>
    &#8226; 2 cores at 28 days.
    <p>
    </p>
</p>
<p>
    The 3 day and 7 day tests shall be used to confirm strength development
    over time.
    <p>
    </p>
</p>
<p>
    Where soil nails are to be inserted through the sprayed concrete, the
    allocated core for the 3 day test shall be tested for compressive strength
    and the results assessed for compliance with the requirements prior to
    drilling proceeding.
    <p>
    </p>
</p>
<p>
    (iii) 28 Day Volume of Permeable Voids (VPV) Values
    <p>
    </p>
</p>
<p>
    &#8226; 2 cores at 28 days.
    <p>
    </p>
</p>
<p>
    <p>
    </p>
</p>
<p>
    (e) Acceptance of Testing
    <p>
    </p>
</p>
<p>
    The work shall be assessed for compliance with the requirements for testing
    as follows:
    <p>
    </p>
</p>
<p>
    (i) Visual Inspection
    <p>
    </p>
</p>
<p>
    The average layer thickness shall not be less than that specified, and no
    individual layer thickness measurement shall be less than 0.85 times the
    minimum requirement.
    <p>
    </p>
</p>
<p>
    Areas where the visual appearance and presence of defects on core surfaces
    is unacceptable shall be inspected and assessed in detail to define
    portions requiring repair.
    <p>
    </p>
</p>
<p>
    (ii) Compressive Strength
    <p>
    </p>
</p>
<p>
    The required compressive strength for each set of two 28 day cores shall be
    satisfied if:
    <p>
    </p>
</p>
<p>
    (1) each core has a compressive strength equal to or greater than 0.85
    times that specified; or
    <p>
    </p>
</p>
<p>
    (2) the average compressive strength is equal to or greater than 0.85 times
    that specified and the difference between the strength of individual cores
    is less than 20% of the average.
    <p>
    </p>
</p>
<p>
    (iii) 28 Day Volume of Permeable Voids (VPV) Values
    <p>
    </p>
</p>
<p>
    Test acceptance shall be in accordance with Section 610.
    <p>
    </p>
</p>
<p>
    Where layer thickness, visual appearance and compressive strength test
    results do not comply with the acceptance criteria, or where VPV test
    results do not comply with Table 610.061, the Contractor shall carry out
    rectification works. These Works shall achieve the specified level of
    durability, otherwise the sprayed concrete represented by that sample shall
    be removed and replaced.
    <p>
    </p>
</p>
<br clear="all"/>
<p>
    <p>
    </p>
</p>
<p>
    (f) Concrete Repair and CP Overlay Works Completed with Proprietary Spray
    Applied Cementitious Mortars
    <p>
    </p>
</p>
<p>
    (i) Production Test Panels
    <p>
    </p>
</p>
<p>
    During each day's application of sprayed concrete, the Contractor shall
    construct samples comprising of one production test panel representative of
    the work completed in accordance with the requirements of Clause 684.07(b)
    and (c). The minimum number of samples of production test panels shall be
    in accordance with Table 684.081.
    <p>
    </p>
</p>
<p>
    The production test panels shall be rigidly fixed alongside the position of
    application of sprayed concrete to the Works.
    <p>
    </p>
</p>
<p>
    The production test panels shall be stored and cured under similar
    conditions to the sprayed concrete placed in the Works and in accordance
    with the specification.
    <p>
    </p>
</p>
<p>
    Each production test panel shall be sampled for testing to the requirements
    of Clause 684.07(c).
    <p>
    </p>
</p>
<p>
    Where test results for 28 day compressive strength or VPV test results for
    production test panels do not comply with the requirements of Clause
    684.08(e), the Contractor shall carry out rectification works. These works
    shall achieve the specified level of durability, otherwise the sprayed
    concrete represented by that sample shall be removed and replaced.
    <p>
    </p>
</p>
<p>
    (ii) Quality Control Testing
    <p>
    </p>
</p>
<p>
    Concrete repair works completed with proprietary spray applied cementitious
    mortar shall comply with the quality control testing requirements of Clause
    689.12(b), (c) and (d).
    <p>
    </p>
</p>
<p>
    CP overlay works completed with proprietary spray applied cementitious
    mortar shall comply with the visual inspection and soundness testing
    requirements of Clause 684.08 and Clause 684.15.
    <p>
    </p>
</p>
<p>
    <p>
    </p>
</p>
<p>
    <p>
    </p>
</p>
<p>
    684.09 SUBSTRATE PREPARATION
    <p>
    </p>
</p>
<p>
    <p>
    </p>
</p>
<p>
    (a) Surface of In Situ Material
    <p>
    </p>
</p>
<p>
    Excavation to the required line and grade shall be carried out in
    accordance with Section 204.
    <p>
    </p>
</p>
<p>
    The integrity of the surface of the in situ or excavated in situ material
    shall be maintained free of excessive wetting or drying prior to the
    application of the sprayed concrete.
    <p>
    </p>
</p>
<p>
    Action shall be taken to control groundwater by the installation of drains
    to prevent contact with the newly sprayed concrete surface or the
    development of hydrostatic pressures behind the sprayed concrete, effective
