Repository: jj199/vrcontractdocuments

File: 600Series/Sec688.html (part 1 of 2)
<p>
    SECTION 688 - FIBRE REINFORCED POLYMER COMPOSITE STRENGTHENING OF CONCRETE
    STRUCTURES
    <p>
    </p>
</p>
<p>
    <p>
    </p>
</p>
<p>
    ##This section cross-references Sections 160, 175, 630, 631, 686, 687 and
    689.
    <p>
    </p>
</p>
<p>
    If any of the above sections are relevant, they should be included in the
    specification.
    <p>
    </p>
</p>
<p>
    If any of the above sections are not included in the specification, all
    references to those sections should be struck out, ensuring that the
    remaining text is still coherent:
    <p>
    </p>
</p>
<p>
    <p>
    </p>
</p>
<p>
    68<a name="np688"></a>8.01 GENERAL
    <p>
    </p>
</p>
<p>
    This section specifies the requirements for the supply and quality of
    materials, surface preparation, trial and permanent installation, relevant
    inspection and testing and acceptance criteria for the strengthening of
    concrete structures using Fibre Reinforced Polymer Composite (FRPC)
    strengthening systems.
    <p>
    </p>
</p>
<p>
    The application of anti-carbonation coatings, crack repairs and
    cementitious patch repairs of concrete required as part of the FRPC
    strengthening system installation work shall be undertaken in accordance
    with the requirements of Sections 686, 687 and 689.
    <p>
    </p>
</p>
<p>
    <p>
    </p>
</p>
<p>
    <p>
    </p>
</p>
<p>
    688.02 STANDARDS
    <p>
    </p>
</p>
<p>
    <p>
    </p>
</p>
<p>
    (a) Australian Standards
    <p>
    </p>
</p>
<p>
    AS 1627 Metal finishing - Preparation and pretreatment of surfaces - Method
    selection guide
    <p>
    </p>
</p>
<p>
    AS/NZS 2312 Guide to the protection of structural steel against atmospheric
    corrosion by the use of protective coatings
    <p>
    </p>
</p>
<p>
    AS 1012.24 Method 24: Determination of the Tensile Bond Strength of
    Concrete - Repairs and Strengthening Systems
    <p>
    </p>
</p>
<p>
    <p>
    </p>
</p>
<p>
    (b) Additional Documents
    <p>
    </p>
</p>
<p>
    BS 6319 Testing of resin and polymer/cement compositions for use in
    construction
    <p>
    </p>
</p>
<p>
    Section 175 details the relevant references to these documents.
    <p>
    </p>
</p>
<p>
    <p>
    </p>
</p>
<p>
    <p>
    </p>
</p>
<p>
    688.03 DEFINITIONS
    <p>
    </p>
</p>
<p>
    <strong>Fibre Reinforced Polymer Composite (FRPC):</strong>
    FRPC repair and strengthening systems are a combination of fibre
    reinforcing materials and resins such as epoxies and other adhesive
    materials, which can act in composite with a concrete structure to enhance
    its capacity and extend its life. The role of the resin is to provide the
    adhesive bond onto the concrete surface and facilitate the transfer of
    stresses to and from the fibres.
    <p>
    </p>
</p>
<p>
    <strong>Fibre Reinforced Polymer (FRP):</strong>
    Carbon, aramid or glass fibres which are used to produce the various types
    of fibre reinforced polymer plates, strips, rods, sheets and fabric
    materials by impregnating or saturating them with epoxy resins or other
    adhesive materials as part of a complete manufacturing process.
    <p>
    </p>
</p>
<p>
    <p>
    </p>
</p>
<p>
    <p>
    </p>
</p>
<p>
    688.04 MATERIALS
    <p>
    </p>
</p>
<p>
    <p>
    </p>
</p>
<p>
    (a) General
    <p>
    </p>
</p>
<p>
    <strong>HP</strong>
    <strong>
        The Contractor shall submit details of the proposed FRPC strengthening
        system including information on the proposed resins, primers, putty
        fillers, saturants, adhesives and reinforcing fibres, substrate
        preparation, method of application, curing accelerating measures,
        equipment, and operators to the Superintendent for review not less than
        fourteen (14) days prior to the commencement of the FRPC strengthening
        works. FRPC strengthening and repair works shall not take place until
        the Contractor's proposed materials and procedures have been reviewed
        by the Superintendent.
    </strong>
    <p>
    </p>
</p>
<p>
    All constituent materials used for the FRPC strengthening systems shall be
    tested to national or international standard test methods.
    <p>
    </p>
</p>
<br clear="all"/>
<p>
    <p>
    </p>
</p>
<p>
    (b) Material Properties
    <p>
    </p>
</p>
<p>
    The constituent materials of FRPC strengthening systems shall include all
    compatible resins, primers, putty fillers, saturants, adhesives and
    reinforcing fibres as required. All property and strength requirements of
    resin and adhesive materials shall be determined from testing in accordance
    with BS 6319.
    <p>
    </p>
</p>
<p>
    All FRP materials shall be used in accordance with the manufacturer's
    recommendations, material safety data sheets, and as specified in this
    section.
    <p>
    </p>
</p>
<p>
    Material details shall include documented evidence of previous performance,
    relevant test results and certificates of compliance traceable to the
    proposed FRPC strengthening system(s), which shall not be more than
    twenty&#8209;four (24) months old.
    <p>
    </p>
</p>
<p>
    The FRP materials shall have the following properties:
    <p>
    </p>
</p>
<p>
    (i) Carbon Fibre Laminate and Rod (Carbon Fibre Reinforced with Epoxy
    Matrix)
    <p>
    </p>
</p>
<p>
    The carbon fibre laminate and rod material shall be a pre-fabricated,
    pultruded section, specifically designed for adding tensile strength as
    part of a compatible, load transferring, bonded system.
    <p>
    </p>
</p>
<p>
    The carbon fibre laminate and rod shall possess the following properties:
    <p>
    </p>
</p>
<p>
    (1) Available in a range of modulii and strength grades, widths,
    thicknesses and diameter
    <p>
    </p>
</p>
<p>
    (2) Elastic modulus of laminate not less than 165,000 MPa
    <p>
    </p>
</p>
<p>
    (3) Elastic modulus of rod not less than 140,000 MPa
    <p>
    </p>
</p>
<p>
    (4) Tensile Strength not less than 2,400 MPa
    <p>
    </p>
</p>
<p>
    (5) Elongation at Break not less than 1.2%
    <p>
    </p>
</p>
<p>
    (6) Volumetric fibre fraction of not less than 68%
    <p>
    </p>
</p>
<p>
    (7) Temperature Resistance - between 150&#176;C and 500&#176;C
    <p>
    </p>
</p>
<p>
    (8) Glass Transition Point (Tg) - minimum temperature value of 62&#176;C.
    <p>
    </p>
</p>
<p>
    (ii) Carbon Fibre Fabric
    <p>
    </p>
</p>
<p>
    The fibre fabric materials shall be pre-woven into sheets, specifically
    designed for adding strength as part of a compatible, load transferring,
    bonded system.
    <p>
    </p>
</p>
<p>
    High strength carbon fibre fabric material shall possess the following
    properties:
    <p>
    </p>
</p>
<p>
    (1) Elastic Modulus not less than 200,000 MPa
    <p>
    </p>
</p>
<p>
    (2) Tensile Strength not less than 2,400 MPa
    <p>
    </p>
</p>
<p>
    (3) Elongation at Break not less than 1.6%
    <p>
    </p>
</p>
<p>
    (4) thickness for static design not less than 0.055 mm (per 100 g/m&#178;)
    <p>
    </p>
</p>
<p>
    (5) Fibre density not less than 1.6 g/m&#179;.
    <p>
    </p>
</p>
<p>
    High modulus carbon fibre fabric material used for shear strengthening
    shall possess the following properties:
    <p>
    </p>
</p>
<p>
    (1) Elastic modulus not less than 640,000 MPa
    <p>
    </p>
</p>
<p>
    (2) Tensile strength not less than 2,400 MPa
    <p>
    </p>
</p>
<p>
    (3) Elongation at break not less than 0.38%
    <p>
    </p>
</p>
<p>
    (4) Thickness for static design not less than 0.047 mm (per 100 g/m&#178;)
    <p>
    </p>
</p>
<p>
    (5) Fibre density not less than 2.0 g/m&#179;.
    <p>
    </p>
</p>
<p>
    <p>
    </p>
</p>
<br clear="all"/>
<p>
    <p>
    </p>
</p>
<p>
    (iii) Adhesive for Carbon Fibre Laminate and Rod
    <p>
    </p>
</p>
<p>
    The adhesives shall be a thixotropic resin or paste used to bond FRP
    laminate or rod to the concrete substrate and to provide the required shear
    load path between the concrete substrate and the FRP reinforcing laminate
    or rod.
    <p>
    </p>
</p>
<p>
    If multiple layers of FRP laminates are required, the layers shall be
    bonded together using the selected adhesive.
    <p>
    </p>
</p>
<p>
    Adhesives for the carbon fibre laminate or rod shall possess the following
    properties:
    <p>
    </p>
</p>
<p>
    (1) Adhesive strength not less than 3.5 MPa or failure in concrete
    <p>
    </p>
</p>
<p>
    (2) Shear strength not less than 14 MPa or failure in concrete
    <p>
    </p>
</p>
<p>
    (3) Compressive Strength not less than 55 MPa at 7 days
    <p>
    </p>
</p>
<p>
    (4) Tensile strength not less than 17 MPa at 7 days
    <p>
    </p>
</p>
<p>
    (5) Static E-Modulus not less than 9,500 MPa
    <p>
    </p>
</p>
<p>
    (6) Coefficient of Thermal Expansion not more than 9 x 10&#8209;5 per
    &#176;C
    <p>
    </p>
</p>
<p>
    (7) Glass Transition Point (Tg) - minimum temperature value of 62&#176;C.
    <p>
    </p>
</p>
<p>
    (iv) Saturating Resin (for Carbon Fibre Fabric)
    <p>
    </p>
</p>
<p>
    The saturating resin shall be used to impregnate the reinforcing fibre
    fabric to fix it in place and shall be capable of providing a shear load
    path to effectively transfer the load between fibres.
    <p>
    </p>
</p>
<p>
    The saturating resin shall also serve as the adhesive for wet lay-up
    systems, and shall be capable of providing a shear load path between the
    previously primed concrete substrate and the FRP materials.
    <p>
    </p>
</p>
<p>
    The saturating resin shall possess the following properties:
    <p>
    </p>
</p>
<p>
    (1) Adhesive Strength not less than 1.5 MPa or failure in concrete
    <p>
    </p>
</p>
<p>
    (2) Tensile Strength not less than 24 MPa at 7 days
    <p>
    </p>
</p>
<p>
    (3) Flexural E-Modulus not less than 3,500 MPa (cured at 7 days)
    <p>
    </p>
</p>
<p>
    (4) Flexural Strength not less than 35 MPa at 7 days
    <p>
    </p>
</p>
<p>
    (5) Compressive Strength not less 60 MPa at 7 days
    <p>
    </p>
</p>
<p>
    (6) Viscosity not greater than 4,500 cps @ 25&#176;C (unless part of a
    compatible carbon fibre fabric strengthening system)
    <p>
    </p>
</p>
<p>
    (7) Application Temperature between 5&#176;C and 35&#176;C for both ambient
    and the substrate.
    <p>
    </p>
</p>
<p>
    (v) General Resin Requirements
    <p>
    </p>
</p>
<p>
    Resins used as part of FRPC strengthening systems including primers, putty
    fillers, saturants and adhesives shall also have the following
    characteristics:
    <p>
    </p>
</p>
<p>
    (1) compatibility with and adhesion to the concrete substrate;
    <p>
    </p>
</p>
<p>
    (2) compatibility with and adhesion to the FRP materials;
    <p>
    </p>
</p>
<p>
    (3) resistance to in-service environmental effects, including but not be
    limited to moisture, salt water, temperature extremes and chemicals
    normally associated with exposed concrete;
    <p>
    </p>
</p>
<p>
    (4) filling ability;
    <p>
    </p>
</p>
<p>
    (5) workability;
    <p>
    </p>
</p>
<p>
    (6) pot life consistent with the application;
    <p>
    </p>
</p>
<p>
    (7) compatibility with and adhesion to the reinforcing fibre;
    <p>
    </p>
</p>
<p>
    (8) development of appropriate mechanical properties for the FRPC.
    <p>
    </p>
</p>
<p>
    (vi) Primer
    <p>
    </p>
</p>
<p>
    The primer shall be a very low viscosity resin used to penetrate the
    concrete surface and provide an improved adhesive bond for the saturating
    resin or adhesive. The primer shall have properties similar to the
    saturating resin in Clause 688.04(b)(iv).
    <p>
    </p>
</p>
<p>
    (vii) Putty Filler
    <p>
    </p>
</p>
<p>
    The levelling putty filler shall be a thixotropic paste used to fill small
    voids, including bug holes, in the concrete substrate, to provide a smooth
    surface to which the FRPC system bonds and also prevent bubbles from
    forming during curing of the saturating resin. The levelling putty filler
    shall have properties similar to the adhesive for carbon fibre laminate in
    Clause 688.04(b)(iii).
    <p>
    </p>
</p>
<br clear="all"/>
<p>
    <p>
    </p>
</p>
<p>
    (c) Handling and Storage of Materials
    <p>
    </p>
</p>
<p>
    Adhesives and other resins shall be stored in dry conditions and shall not
    be exposed to direct sunlight, in strict accordance with the material
    manufacturer's data sheet requirements and within the manufacturer's
    specified maximum and minimum temperature range. Materials shall remain in
    their original, sealed containers until time of use.
    <p>
    </p>
</p>
<p>
    All material shall be brought to site in the original unopened cans clearly
    labelled with the appropriate manufacturer's name, product type, reference
    number and batch number. Materials stored beyond the manufacturer's
    recommended shelf life shall not be used. The Contractor shall not
    incorporate into the works any product that is within 30 days of its expiry
    date and/or shelf life.
    <p>
    </p>
</p>
<p>
    The Contractor shall provide, for each batch of FRPC system material, a
    copy of the manufacturer's information as specified below:
    <p>
    </p>
</p>
<p>
    (i) manufacturer's name and address;
    <p>
    </p>
</p>
<p>
    (ii) product reference;
    <p>
    </p>
</p>
<p>
    (iii) batch number of identification;
    <p>
    </p>
</p>
<p>
    (iv) quantity manufactured in the batch;
    <p>
    </p>
</p>
<p>
    (v) certificate of date of manufacture.
    <p>
    </p>
</p>
<p>
    FRP system materials including adhesives and resins shall be used in the
    order of their manufacture.
    <p>
    </p>
</p>
<p>
    FRP plates, laminates, strips or rods shall be supplied and stored on site
    in a manner that prevents damage or contamination. FRP plates, laminates,
    strips or rods shall be free from unintended curves, bows, wraps,
    undulations or twists. FRP plates, laminates, strips and rods shall be
    handled with clean gloves under dry conditions, and touching of ready for
    bonding surfaces without protective plastic shall be avoided. Where FRP
    materials are fitted with protective plastic or other layers to ensure a
    clean surface, the protective plastic shall be removed immediately prior to
    application and touching of the surface shall be avoided.
    <p>
    </p>
</p>
<p>
    FRP fabric sheets or rolls shall be kept free from any contamination. The
    FRP fabric sheets shall be handled carefully and shall be free from wraps,
    twists or fibre misalignment. Any protective plastic or other layers shall
    be removed immediately prior to application. They shall be stored either by
    being rolled to a diameter greater than or equal to the original roll
    packaging or by being dry stacked after cutting and shall be protected from
    dust and moisture.
    <p>
    </p>
</p>
<p>
    If the surface of an FRP component is contaminated, the component shall not
    be incorporated into the works unless it has been cleaned to the
    satisfaction of the Superintendent.
    <p>
    </p>
</p>
<p>
    All FRP materials shall be checked for possible damage resulting from
    transportation, handling or incorrect cutting. Handling and preparation
    precautions shall be in accordance with the material manufacturer's
    recommendations and material data sheets.
    <p>
    </p>
</p>
<p>
    The Contractor shall maintain records showing which elements were treated
    with each batch of FRPC system material.
    <p>
    </p>
</p>
<p>
    <p>
    </p>
</p>
<p>
    <p>
    </p>
</p>
<p>
    688.05 SYSTEM INSTALLATION
    <p>
    </p>
</p>
<p>
    <p>
    </p>
</p>
<p>
    (a) Concrete Material Properties
    <p>
    </p>
</p>
<p>
    Where not provided, the Contractor shall determine the in situ compressive
    strength and the direct tension (pull off) strength for each type of
    concrete surface to be strengthened with FRP.
    <p>
    </p>
</p>
<p>
    The minimum acceptable in situ concrete compressive strength determined in
    accordance with AS 1012.14 shall be 17 MPa and the minimum acceptable
    concrete pull-off strength shall be 1.5 MPa as measured in accordance with
    AS 1012.24.
    <p>
    </p>
</p>
<p>
    <strong>
        The Contractor shall supply for review by the Superintendent a copy of
        all test results including photographic records within one week of
        undertaking such testing, prior to proceeding with the FRPC
        strengthening works.
        <p>
        </p>
    </strong>
</p>
<br clear="all"/>
<p>
    <p>
    </p>
</p>
<p>
    (i) In situ Compressive Strength as determined from Concrete Cores
    <p>
    </p>
</p>
<p>
    Concrete test cores shall be cut from a structural element representing a
    group of elements and each type of concrete surface to be strengthened with
    FRP. A minimum of three cores per sample shall be tested in accordance with
    AS 1012.14. Each core shall be 75 mm diameter and a minimum of 150 mm long.
    All cores shall be clearly labelled to identify them with the structural
    element and location they represent.
    <p>
    </p>
</p>
<p>
    Core samples shall be located with a calibrated cover meter capable of
    detecting the presence of steel reinforcement with an accuracy of &#177;1
    mm at a depth of 25 mm, to avoid cutting through the reinforcing steel.
    Drilling cores in areas of high stress, or creating core holes below the
    waterline shall be avoided. Where cores are cut from concrete decks and
    slabs, core locations shall be remote from wheel paths. Cores containing
    steel reinforcement shall not be tested.
    <p>
    </p>
</p>
<p>
    <strong>
        The Contractor shall obtain the approval of the Superintendent prior to
        undertaking any extraction of core samples.
        <p>
        </p>
    </strong>
</p>
<p>
    (ii) Concrete Pull-Off Strength
    <p>
    </p>
</p>
<p>
    The Contractor shall conduct partially cored direct pull&#8209;off tests of
    a structural element representing a group of elements and each type of
    concrete surface to be strengthened with FRP. A minimum of three tests per
    sample shall be tested.
    <p>
    </p>
</p>
<p>
    The pull&#8209;off testing shall be undertaken in accordance with the
    requirements of AS 1012.24 using 50 mm diameter aluminium dollies only.
    Dollies with a diameter smaller than 50 mm shall not be allowed.
    <p>
    </p>
</p>
<p>
    The cored holes shall be cleaned and repaired with a suitable shrinkage
    compensating cementitious repair material to the original surface profile
    in accordance with the requirements of Section 689. The exposed surface of
    the repaired breakouts or core holes shall be similar in texture and colour
    to the surrounding concrete.
    <p>
    </p>
</p>
<p>
    <p>
    </p>
</p>
<p>
    (b) Concrete Surface Preparation
    <p>
    </p>
</p>
<p>
    Concrete surfaces shall be dry, and be free from all dust, oil (e.g. from
    form release oils), grease, laitance and loose particles, remnants of
    curing compounds, waxes, coatings, impregnations, organic contaminants
    (i.e. moss, algae etc.) and other bond inhibiting materials. Methods used
    to prepare the concrete surface shall include wet or dry abrasive blasting,
    wire brushing, abrasion with angle grinder, or by high pressure water jet
    blasting as required to provide a clean sound surface.
    <p>
    </p>
</p>
<p>
    Areas of persistent contamination shall be removed from the surface by the
    use of appropriate solvents or detergents followed by washing with potable
    water in accordance with AS 1627.1. The surfaces shall then be allowed to
    dry thoroughly.
    <p>
    </p>
</p>
<p>
    The surface preparation process shall be managed to ensure that all
    abrasive materials and debris emissions are contained, collected, removed
    from site and disposed of in compliance with Environment Protection
    Authority and Local Municipal Authority's requirements.
    <p>
    </p>
</p>
<p>
    Abrasive blasting shall be carried out in accordance with the Victorian
    Occupational Health and Safety Regulations 2017.
    <p>
    </p>
</p>
<p>
    Abrasive blast cleaning shall be carried out in accordance with AS 1627.4.
    Dust from the surface preparation shall be removed by blowing with dry and
    oil free compressed air or other suitable means. The surface shall be
    vacuumed before the application of the FRP material.
    <p>
    </p>
</p>
<p>
    The surface layer of the concrete shall be removed to expose small
    particles of well-bound aggregate such that the roughness to be achieved
    lies between an amplitude of 0.5 mm to 1 mm, with a surface presenting
    similar to 60&#8209;grit sandpaper. The surface shall not be roughened
    excessively.
    <p>
    </p>
</p>
<p>
    <strong>
        HP Prior to the commencement of full-scale surface preparation
        procedures, the Contractor shall first prepare a representative sample
        area for each type of concrete surface to be approved by the
        Superintendent. The sample area shall be prepared in accordance with
        the requirements of this section and shall be used as a reference
        standard exhibiting a satisfactory prepared surface for the duration of
        the works.
        <p>
        </p>
    </strong>
</p>
<br clear="all"/>
<p>
    <p>
    </p>
</p>
<p>
    The following shall be filled with a suitable epoxy putty adhesive,
    compatible with the FRPC strengthening system:
    <p>
    </p>
</p>
<p>
    (i) blow holes
    <p>
    </p>
</p>
<p>
    (ii) areas of honeycombing
    <p>
    </p>
</p>
<p>
    (iii) loose surface layers and weak concrete
    <p>
    </p>
</p>
<p>
    (iv) cracks of width less than 0.20 mm for reinforced concrete members
    <p>
    </p>
</p>
<p>
    (v) cracks of width less than 0.10 mm for pre&#8209;cast prestressed
    elements and reinforced concrete structures located in marine or other
    saline environments
    <p>
    </p>
</p>
<p>
    (vi) other defects, either revealed by a grinding process or exposed by
    other surface preparation methods.
    <p>
    </p>
</p>
<p>
    If the surface of the concrete is weak, more material shall be removed, and
    the amount removed and refilled shall be sufficient to result in a strong,
    sound substrate suitable for the intended FRPC strengthening system. Where
    necessary, projecting fins, rough spots, sudden steps or other surface
    irregularities shall be ground to less than 1 mm by light abrasion with an
    angle grinder or filled with a suitable epoxy putty adhesive to provide a
    smooth concrete surface.
    <p>
    </p>
</p>
<p>
    The cored holes shall be cleaned and repaired with a suitable shrinkage
    compensating cementitious repair material to the original surface profile
    in accordance with the requirements of Section 689. The exposed surface of
    the repaired breakouts or core holes shall be similar in texture and colour
    to the surrounding concrete.
    <p>
    </p>
</p>
<p>
    The Contractor shall determine the moisture content of each type of
    concrete surface to be strengthened with FRP using a commercially available
    calibrated moisture meter. At least one test per sample shall be carried
    out immediately prior to the commencement of each day's FRPC strengthening
    works to ensure that the concrete moisture content is less than 10%,
    <p>
    </p>
</p>
<p>
    Where fibre fabric is to be wrapped around corners, the corners shall be
    rounded to a minimum radius of 25 mm to avoid local damage to the fabric.
    <p>
    </p>
</p>
<p>
    The unevenness of the concrete substrate surface shall be such that the gap
    under a 2 m straightedge does not exceed 4 mm. The general unevenness with
    respect to a 0.3 m straightedge shall not exceed 1 mm. Any out of tolerance
    areas shall be rectified with a suitable rapid setting levelling putty
    filler.
    <p>
    </p>
</p>
<p>
    Repair of cracks shall be undertaken in accordance with the requirements of
    Clause 688.10.
    <p>
    </p>
</p>
<p>
    Cementitious repairs undertaken in accordance with the requirements of
    Section 689 shall be cured for at least 14 days prior to undertaking any
    FRPC strengthening application.
    <p>
    </p>
</p>
<p>
    FRPC strengthening system application may be undertaken earlier than 14
    days, but no earlier than 7 days, if it can be established using a
    commercially available calibrated moisture meter that the moisture content
    of cementitious repairs is less than 10%, and provided the concrete surface
    is dry at the time of application. A trial application of the overall FRPC
    system to check the suitability of the surface, the surface preparation
    method, method of application and other requirements shall be undertaken as
    set out in Clause 688.06.
    <p>
    </p>
</p>
<p>
    The concrete surface requirements of this clause shall apply to all types
    of FRPC strengthening systems including FRP plate, laminate, strip, fabric
    sheets and near surface mounted (NSM) FRP rods or strips.
    <p>
    </p>
</p>
<p>
    <p>
    </p>
</p>
<p>
    (c) Primer and Epoxy Putty Requirements
    <p>
    </p>
</p>
<p>
    A primer shall be applied to the prepared concrete substrate. The primer
    shall be uniformly applied to all areas of the prepared concrete surface
    using brush or roller, in accordance with the manufacturer's
    recommendations and specified rate of coverage. Airless spray equipment can
    be used provided thorough back rolling is undertaken to work the primer
    into the concrete surface.
    <p>
    </p>
</p>
<p>
    Compatible epoxy putty shall only be used to fill voids, smooth surface
    discontinuities and treat minor imperfections prior to the application of
    other materials. Rough edges or lines of cured putty shall be ground smooth
    prior to proceeding with the installation. The putty shall have rapid
    strength gain characteristics which enable over-bonding to be carried out
    after a short time and shall be capable of being applied in thin layers
    where required.
    <p>
    </p>
</p>
<br clear="all"/>
<p>
</p>
<p>
    Prior to applying the adhesive or the saturating resin the primer and putty
    filler shall be allowed to cure for the required period in accordance with
    the material manufacturer's specified requirements, to ensure satisfactory
    adhesion at the interface of the two materials. Where the primer and putty
    filler are completely cured, additional surface preparation may be required
    prior to the application of the saturating resin or adhesive consistent
    with the FRPC strengthening system compatibility requirements.
    <p>
    </p>
</p>
<p>
    <p>
    </p>
</p>
<p>
    (d) Mixing of Resins
    <p>
    </p>
</p>
<p>
    The mixing of resins shall be in accordance with the FRPC system
    manufacturer's recommended procedures including recommended batch sizes,
    mix ratios, mixing methods, mixing times, current material safety data
    sheets, and as specified in this section. The temperature of all resin
    components shall be between 10&#176;C and 30&#176;C at the time of mixing.
    Resin and hardeners shall be mixed together in accordance with
    manufacturer's recommended proportions and required mixing times until
    there is a uniform, homogeneous mixing of components and colour streaks are
    eliminated. No excess material shall be left in the individual component
    containers.
    <p>
    </p>
</p>
<p>
    Resin components shall be mixed using slow speed electrically powered
    mixing paddles. All mixed resin shall be used within the specified pot
    life. Any resin remaining at the end of the specified pot life shall be
    discarded. Scales or volumetric equipment used shall be calibrated at
    3&#8209;monthly intervals.
    <p>
    </p>
</p>
<p>
    <p>
    </p>
</p>
<p>
    (e) Drying and Curing Requirements
    <p>
    </p>
</p>
<p>
    The Contractor shall adhere to the manufacturer's instructions regarding
    drying and curing requirements, re&#8209;application time intervals for
    adhesives and other resins, and prevailing weather conditions.
    <p>
    </p>
</p>
<p>
    <p>
    </p>
</p>
<p>
    (f) Environmental Conditions
    <p>
    </p>
</p>
<p>
    FRPC strengthening systems shall not be applied under any one or more of
    the following conditions:
    <p>
    </p>
</p>
<p>
    (i) windy conditions where over spray and/or spatter may be generated
    <p>
    </p>
</p>
<p>
    (ii) when wind-borne debris is likely to contaminate the uncured surface of
    the freshly applied coating
    <p>
    </p>
</p>
<p>
    (iii) when the ambient temperature exceeds 30&#176;C or is below 5&#176;C
    unless otherwise agreed to in writing by the manufacturer
    <p>
    </p>
</p>
<p>
    (iv) when the concrete surface temperature exceeds 35&#176;C
    <p>
    </p>
</p>
<p>
    (v) when the concrete surface temperature is below 8&#176;C unless an
    appropriate heating method is in place
    <p>
    </p>
</p>
<p>
    (vi) when the surface temperature of the substrate is less than 3&#176;C
    above the dew point calculated in accordance with AS 2312 (Fig. 8.1)
    <p>
    </p>
</p>
<p>
    (vii) when the relative humidity exceeds 85% unless an appropriate drying
    method is in place
    <p>
    </p>
</p>
<p>
    (viii) when rain spatter or run-off, including leakage through deck joints,
    contaminating the surface and adversely affecting the adhesion to the
    substrate, may occur
    <p>
    </p>
</p>
<p>
    (ix) when the moisture content of the concrete or cementitious repairs
    exceeds 10%
    <p>
    </p>
</p>
<p>
    (x) when the surface moisture condition of the concrete is not dry and it
    does not satisfy the manufacturer's recommendations.
    <p>
    </p>
</p>
<p>
    The environmental conditions shall be measured, recorded and assessed
    against the above requirements once every four hours of each shift. A
    calibrated commercially available hygrometer (psychrometer) or electronic
    climatic measuring gauge shall be used to determine the parameters which
    require readings (i.e. items (i), (iii), (iv), (v), (vi) and (viii)).
    <p>
    </p>
</p>
<p>
    If any of the prevailing on&#8209;site environmental conditions stated in
    this clause retard the curing and strength development of the adhesive, the
    Contractor shall implement accelerated curing measures, which shall include
    as a minimum the use of heating enclosures, covering with heating blankets
    and preheating of the adhesive prior to mixing, to ensure timely setting
    and satisfactory curing and strength development of the adhesive.
    <p>
    </p>
</p>
<p>
    <p>
    </p>
</p>
<p>
    (g) Application of Plates, Laminates or Strips
    <p>
    </p>
</p>
<p>
    The bonding surface of the FRP plate, laminate or strip shall be thoroughly
    cleaned and where required abraded lightly as per the manufacturer's
    recommendations prior to application. Where cutting of the FRP laminate is
    required, it shall be installed securely to prevent any longitudinal
    splitting.
    <p>
    </p>
</p>
<br clear="all"/>
<p>
    <p>
    </p>
</p>
<p>
    The adhesive shall be applied to the prepared bonding concrete surface
    immediately after mixing as a thin layer by means of a notched steel trowel
    or equivalent. The adhesive shall cover the whole of the bonding area and
    shall be maintained at a thickness in the range of 1 mm to 2 mm. A further
    adhesive layer shall be applied to the cleaned and fully dried FRP plate,
    laminate or strip to form a dome profile across the plate with 3 mm of
    adhesive material in the centre and 1 mm on the edges.
    <p>
    </p>
</p>
<p>
    The FRP plate, laminate or strip shall be brought into contact and lightly
    pressed with the fingers onto the prepared bonding area. The FRP material
    shall be further pressed on with a hard rubber roller until the extra
    adhesive is squeezed out along the sides. The roller pressure shall be
    applied from the centre going to the outer edge such that no voids are
    formed between the laminate and the concrete substrate surface. The excess
    adhesive shall be removed. The layer thickness of the final adhesive along
    the bond line of the laminate shall be a minimum of 1.5 mm and a maximum of
    3 mm.
    <p>
    </p>
</p>
<p>
    Adhesive residues on the laminate surface shall be removed with a
    compatible chemical remover prior to hardening.
    <p>
    </p>
</p>
<p>
    Where required, additional parallel FRP plates, laminates or strips shall
    be applied at a minimum distance of 5 mm from the adjacent FRP material.
    <p>
    </p>
</p>
<p>
    Where FRP plates, laminates or strips are lapped, the minimum overlap, in
    the longitudinal fibre direction, shall be 300 mm.
    <p>
    </p>
</p>
<p>
    If the FRP plate, laminate or strip requires temporary support during
    curing the FRPC system shall be fully cured before the support is removed.
    <p>
    </p>
</p>
<p>
    <p>
    </p>
</p>
<p>
    (h) Application of Fabric Sheets
    <p>
    </p>
</p>
<p>
    The saturating resin or bonding adhesive shall be uniformly applied at the
    coverage rates specified in the material manufacturer's data sheet to
    saturate the concrete surface using hand-held foam roller, brush or scraper
    to ensure adhesion of the fabric material. The fabric sheets shall be cut
    to the prescribed sizes using suitable cutters. The FRP fabric sheets shall
    be applied to the resin-saturated concrete surface by pressing manually
    onto the adhesive such that it is stretched in order to avoid wrinkles or
    the introduction of voids. The surface of the fabric shall be rolled over
    the backing paper to force the impregnation of the resin into the fabric
    material. Rolling shall be in the longitudinal direction of the fibres
    along the centreline and working outwards to expel excess adhesive at the
    edges to ensure the removal of any entrapped air and produce an even
    adhesive line. Any backing paper or other protective layer shall then be
    peeled away.
    <p>
    </p>
</p>
<p>
    Where subsequent layers of saturation resin are required as part of the
    FRPC strengthening system design, the Contractor shall allow the specified
    minimum time to elapse before applying the second coat of resin in
    accordance with the material manufacturer's data sheet. The time between
    mixing and application of the saturation resin shall be in accordance with
    the material manufacturer's data sheet.
    <p>
    </p>
</p>
<p>
    Where FRP fabric sheets or strips are lapped the minimum overlap in the
    longitudinal fibre direction, shall be 300 mm. Additional resin shall be
    applied to the outer surface of the fabric layer to be overlapped. No
    lapping in the lateral fibre direction shall be allowed. Any lifting or
    delamination that occurs during the application period shall be corrected
    by pressing the fabric sheet using a foam roller or spatula.
    <p>
    </p>
</p>
<p>
    Where multiple layers of FRP fabric sheet are required as part of the
    design of the FRPC strengthening system, these shall be applied in
    accordance with the material manufacturer's recommendations, data sheet,
    and as specified in this section.
    <p>
    </p>
</p>
<p>
    <strong>
        HP Where the resin is factory applied or it is applied onto the fabric
        on site using hand held foam rollers, brushes or impregnation machines
        prior to application, additional procedures on how the installation
        shall be supported shall be submitted to the Superintendent for review.
        <p>
        </p>
    </strong>
</p>
<p>
    <p>
    </p>
</p>
<p>
    (i) Application of Near Surface Mounted (NSM) FRP Rods or Strips
    <p>
    </p>
</p>
<p>
    (i) Saw Cutting of Grooves
    <p>
    </p>
</p>
<p>
    Grooves for NSM FRPC shall be saw-cut in a straight line and to the
    dimensions as shown on the drawings. The Contractor shall implement
    controls such that the grooves are cut in a straight line. The tolerances
    for saw cutting of grooves shall be as follows:
    <p>
    </p>
</p>
<p>
    (1) Depth and width of groove 0 to + 2 mm
    <p>
    </p>
</p>
<p>
    (2) Longitudinal line tolerance of the groove, &#177;5 mm in plan view.
    <p>
    </p>
</p>
<br clear="all"/>
<p>
    <p>
    </p>
</p>
<p>
    The Contractor shall take care to avoid existing steel reinforcement and
    shall verify that there is adequate cover to existing steel reinforcement
    for the nominated groove depths by using a commercially available concrete
    cover meter. The cover meter shall be supported with a current calibration
    certificate and shall be capable of detecting the presence of reinforcement
    and indicating the depth from the concrete surface to the nearest point on
    the surface of the reinforcement with an accuracy of &#177;1 mm at a depth
    of 25 mm.
    <p>
    </p>
</p>
<p>
    The Contractor shall avoid existing steel reinforcement by adjusting groove
    locations subject to prior consultation with the Superintendent's
    Representative.
    <p>
    </p>
</p>
<p>
    Any redundant grooves shall be filled to the full depth with an epoxy
    adhesive in accordance with the requirements of Clause 688.04.
    <p>
    </p>
</p>
<p>
    Where steel reinforcement has been damaged the Contractor shall undertake a
    structural assessment to evaluate the damage and submit a rectification
    proposal. The structural assessment shall be undertaken by the Designer of
    the strengthening system. The effect of the damaged reinforcement shall be
    subject to Proof-Engineering. Both the Designer and the Proof-Engineer
    shall be pre-qualified at Structures Complex level under the VicRoads
    Pre-qualification Scheme.
    <p>
    </p>
</p>
<p>
    The Contractor shall take care to avoid shallow grooves. Any shallow
    grooves shall be rectified by further saw cutting or chiselling to the
    required depth.
    <p>
    </p>
</p>
<p>
    (ii) Installation of Adhesive and FRP Rods or Strips
    <p>
    </p>
</p>
<p>
    After priming, an initial portion of the epoxy adhesive shall be paced into
    the prepared and clean groove to approximately mid-depth. The FRP rod or
    strip shall be pressed into the adhesive followed by the remainder of the
    adhesive to fill the groove, while ensuring that the rod or strip is fully
    enveloped. The adhesive surface shall be levelled, evenly finished and
    consolidated with a purpose built trowel such that any entrapped air
    bubbles are expelled. The NSM FRPC bonding operation shall be completed
    within the allowable working time of the adhesive.
    <p>
    </p>
</p>
<p>
    The Contractor shall ensure that the NSM FRP rods or strips are centred
    within the groove such that a minimum of 3 mm adhesive thickness is left
    between the rod or strip and the sides and bottom of the groove.
    <p>
    </p>
</p>
<p>
    The Contractor shall ensure that the required surface preparation and
    roughness, cleanliness and drying out of the grooves is provided in
    accordance with the requirements of Clause 688.05(a) such that the required
    mechanical interlock between the adhesive and the concrete substrate is
    achieved. Dust and other contaminants shall be removed from the grooves
    immediately prior to filling with adhesive to prevent any adverse effects
