Repository: jj199/vrcontractdocuments

File: 600Series/Sec689.html
<p>
    SECTION 689 &#8209; CEMENTITIOUS PATCH REPAIR OF CONCRETE
    <p>
    </p>
</p>
<p>
    <p>
    </p>
</p>
<p>
    <p>
    </p>
</p>
<p>
    <p>
    </p>
</p>
<p>
    ##This section cross-references Sections 168, 176, 611, 685, 686 and 687.
    <p>
    </p>
</p>
<p>
    If any of the above sections are relevant, they should be included in the
    specification.
    <p>
    </p>
</p>
<p>
    If any of the above sections are not included in the specification, all
    references to those sections should be struck out, ensuring that the
    remaining text is still coherent:
    <p>
    </p>
</p>
<p>
    <p>
    </p>
</p>
<p>
    <p>
    </p>
</p>
<p>
    <p>
    </p>
</p>
<p>
    <p>
    </p>
</p>
<p>
    68<a name="np689"></a>9.01 GENERAL
    <p>
    </p>
</p>
<p>
    <p>
    </p>
</p>
<p>
    This section specifies the requirements for the supply of materials,
    surface preparation, application, relevant inspection and testing and
    acceptance criteria for the patch repair of concrete structures using
    cementitious repair materials.
    <p>
    </p>
</p>
<p>
</p>
<p>
</p>
<p>
</p>
<p>
    689.02 TYPES AND SELECTION OF PATCH REPAIR METHODS
    <p>
    </p>
</p>
<p>
</p>
<p>
    This section includes the following types of patch repair of concrete
    structures using cementitious repair materials:
    <p>
    </p>
</p>
<p>
    &#8226; corrosion deteriorated concrete repair;
    <p>
    </p>
</p>
<p>
    &#8226; non-corrosion deteriorated concrete repair; and
    <p>
    </p>
</p>
<p>
    &#8226; filling of blowholes and surface imperfections.
    <p>
    </p>
</p>
<p>
</p>
<p>
    Repair of concrete shall include:
    <p>
    </p>
</p>
<p>
    &#8226; breaking back to sound and dense concrete to receive repair
    material;
    <p>
    </p>
</p>
<p>
    &#8226; preparation of steel reinforcement and concrete substrate;
    <p>
    </p>
</p>
<p>
    &#8226; application of an appropriate steel primer and substrate bonding
    coat; and
    <p>
    </p>
</p>
<p>
    &#8226; rebuilding to the original surface profile.
    <p>
    </p>
</p>
<p>
</p>
<p>
    <strong>
        HP Prior to commencement of any patch repair of concrete, the
        Contractor shall assess the affected concrete structure or component to
        determine the influence of spalled, deteriorated, damaged or
        honeycombed concrete on load bearing capacity, serviceability and
        durability, and submit the assessment to the Superintendent for review.
    </strong>
    <p>
    </p>
</p>
<p>
</p>
<p>
    A cementitious patch repair method shall be selected based on:
    <p>
    </p>
</p>
<p>
    &#8226; an assessment of the cause(s) and extent of the spalled,
    deteriorated, damaged or defective concrete;
    <p>
    </p>
</p>
<p>
    &#8226; the location of the patch repair on the concrete structure or
    component;
    <p>
    </p>
</p>
<p>
    &#8226; the proposed repair material properties, likely patch behaviour and
    the effect on load capacity and structural safety, serviceability and
    durability.
    <p>
    </p>
</p>
<p>
</p>
<p>
    A patch repair method shall be submitted which includes requirements for
    surface preparation, method of application, curing and surface finish, to
    ensure the longevity of the repair solution.
    <p>
    </p>
</p>
<p>
</p>
<p>
    <strong>Any proposal to use p</strong>
    <strong>
        atch repair methods and repair materials other than those specified in
        this section shall be submitted to the Superintendent for review.
        <p>
        </p>
    </strong>
</p>
<p>
    <p>
    </p>
</p>
<p>
    The application of anti-graffiti and decorative/anti-carbonation coatings
    and crack repairs which may be required as part of the concrete repair work
    shall be undertaken in accordance with the requirements of Sections 685,
    686 and 687.
    <p>
    </p>
</p>
<br clear="all"/>
<p>
</p>
<p>
    689.03 STANDARDS
    <p>
    </p>
</p>
<p>
</p>
<p>
    (a) Australian Standards
    <p>
    </p>
</p>
<p>
    AS 1012.8.3 Methods of testing concrete - Methods of making and curing
    concrete - Mortar and grout specimens
    <p>
    </p>
</p>
<p>
    AS 1012.9 Methods of testing concrete - Compressive strength tests
    -Concrete, mortar and grout specimens
    <p>
    </p>
</p>
<p>
    AS 1012.24 Method 24: Determination of the Tensile Bond Strength of
    Concrete - Repairs and Strengthening Systems
    <p>
    </p>
</p>
<p>
    AS 1478 Chemical admixtures for concrete, mortar and grout
    <p>
    </p>
</p>
<p>
    AS 1627 Metal finishing - Preparation and pretreatment of surfaces
    <p>
    </p>
</p>
<p>
    AS 2350.13 Methods of testing portland, blended and masonry cements -
    Determination of drying shrinkage of cement mortars
    <p>
    </p>
</p>
<p>
    AS 3799 Liquid membrane&#8209;forming curing compounds for concrete
    <p>
    </p>
</p>
<p>
    AS 5100 Bridge design
    <p>
    </p>
</p>
<p>
</p>
<p>
    (b) Other Standards
    <p>
    </p>
</p>
<p>
    BS 6319 - Testing of resin and polymer/cement compositions for use in
    construction
    <p>
    </p>
</p>
<p>
</p>
<p>
</p>
<p>
    689.04 DEFINITIONS
    <p>
    </p>
</p>
<p>
    <strong>Blowholes: </strong>
    Small regular or irregular cavities, usually not exceeding 15 mm in
    diameter or 5 mm in depth, resulting from entrapment of air bubbles in the
    surface of formed concrete during placement and consolidation.
    <p>
    </p>
</p>
<p>
    <strong>Bond: </strong>
    The adherence between the repair material and the existing concrete
    substrate.
    <p>
    </p>
</p>
<p>
    <strong>Bond strength (or pull-off strength):</strong>
    The resistance to separation of a repair material from the existing
    concrete substrate.
    <p>
    </p>
</p>
<p>
    <strong>Corrosion Deteriorated Concrete:</strong>
    Concrete with deterioration, delamination, cracking or spalling due to
    contamination by deleterious substances such as chlorides and carbon
    dioxide associated with the overall mechanism of corrosion of steel
    reinforcement.
    <p>
    </p>
</p>
<p>
    <strong>Delamination:</strong>
    The separation of a section of concrete from solid concrete usually along
    steel reinforcement which is identified by a drummy or hollow sound instead
    of a clear ringing sound when metal hits the concrete.
    <p>
    </p>
</p>
<p>
    <strong>Exposure Classifications:</strong>
    Designation indicative of the most severe environment to which a concrete
    member is to be subjected during its design life, in accordance with the
    exposure classifications A, B1, B2, C1, C2 and U, as stated in Table 4.3 of
    AS 5100.5, and which are used to determine the concrete quality
    requirements.
    <p>
    </p>
</p>
<p>
    <strong>Fairing coat:</strong>
    A thin layer of cementitious material used to render large surface areas
    and cover, fill or smooth blowholes and surface imperfections flush with
    the finished concrete surface.
    <p>
    </p>
</p>
<p>
    <strong>Featheredging:</strong>
    Cementitious repair material applied to the edge of the repair in a very
    thin layer instead of a thicker layer which is contained at the edge with a
    square cut.
    <p>
    </p>
</p>
<p>
    <strong>Non-corrosion Deteriorated or Defective Concrete:</strong>
    Concrete with deterioration, damage or defects due to accidental or
    physical loadings, temporary overloading, impact and other mechanical or
    uncontaminated damage, excessive early shrinkage or thermal stresses and
    low quality honeycombed or off form voided concrete.
    <p>
    </p>
</p>
<p>
    <strong>Surface Imperfections:</strong>
    Surface voids or cavities not exceeding 5 mm in depth left on the concrete
    surface (in the form of surface honeycomb), due to failure of the mortar to
    effectively fill the spaces among coarse aggregate particles during
    placement and consolidation.
    <p>
    </p>
</p>
<p>
    <strong>Spall:</strong>
    A fragment of concrete broken off or detached from the edge of solid
    concrete due to the corrosion of steel reinforcement or due to accidental,
    physical or mechanical damage.
    <p>
    </p>
</p>
<br clear="all"/>
<p>
</p>
<p>
    <a name="_Toc85027769"></a>
    <a name="_Toc85027814"></a>
    <a name="_Toc85255850"></a>
    <a name="_Toc85255909"></a>
    <a name="_Toc85255968"></a>
    <a name="_Toc85256288"></a>
    <a name="_Toc85258849">689.05 CONTRACTOR COMPETENCY</a>
    <p>
    </p>
</p>
<p>
    Personnel, sub-contractors and suppliers utilised in cementitious patch
    repair of concrete shall have a minimum of 5 years experience in the repair
    and rehabilitation of reinforced concrete structures and a demonstrated
    competency for surface preparation and application of the repair material
    to be applied.
    <p>
    </p>
</p>
<p>
    The concrete repair supervisor shall be trained and qualified on all
    aspects of application techniques and shall be present at all times during
    repair work. Application personnel shall be trained and skilled in the
    application procedures of the repair material to be applied.
    <p>
    </p>
</p>
<p>
    Documented evidence shall be available to demonstrate experience,
    qualification, skills and training of personnel, sub-contractors and
    suppliers.
    <p>
    </p>
</p>
<p>
</p>
<p>
</p>
<p>
    689.06 MATERIAL PROPERTIES
    <p>
    </p>
</p>
<p>
</p>
<p>
    (a) General
    <p>
    </p>
</p>
<p>
    Materials used for reinstatement of concrete shall be single component
    polymer modified cementitious non-shrink repair mortars, or be part of a
    complete polymer modified cementitious repair system. Only whole bags of
    material shall be used. Test certificates, material data sheets and health
    and safety data sheets shall be available for all materials.
    <p>
    </p>
</p>
<p>
</p>
<p>
    (b) Repair Material
    <p>
    </p>
</p>
<p>
    The proposed repair material shall:
    <p>
    </p>
</p>
<p>
    (i) be capable of being hand applied in vertical and overhead sections up
    to 30 mm thick in one application with no slumping;
    <p>
    </p>
</p>
<p>
    (ii) achieve strength conforming to the requirements in Table 689.061;
    <p>
    </p>
</p>
<p>
</p>
<p>
    <strong>
        Table 689.061 Repair Material Minimum Strength Requirements
        <p>
        </p>
    </strong>
</p>
<table border="1" cellspacing="0" cellpadding="0">
    <tbody>
        <tr>
            <td width="225" rowspan="2">
                <p align="center">
                    <strong>
                        In situ strength of structural element
                        <p>
                        </p>
                    </strong>
                </p>
            </td>
            <td width="331" colspan="3">
                <p align="center">
                    <strong>
                        Repair Material Minimum Strength
                        <p>
                        </p>
                    </strong>
                </p>
            </td>
        </tr>
        <tr>
            <td width="113">
                <p align="center">
                    <strong>
                        At 1 day
                        <p>
                        </p>
                    </strong>
                </p>
            </td>
            <td width="113">
                <p align="center">
                    <strong>
                        At 7 days
                        <p>
                        </p>
                    </strong>
                </p>
            </td>
            <td width="104">
                <p align="center">
                    <strong>
                        At 28 days
                        <p>
                        </p>
                    </strong>
                </p>
            </td>
        </tr>
        <tr>
            <td width="556" colspan="4">
                <p>
                    <strong>COMPRESSIVE STRENGTH </strong>
                    (in accordance with BS 6319 Pt 2:1983 - dry cure)
                    <p>
                    </p>
                </p>
            </td>
        </tr>
        <tr>
            <td width="225" valign="top">
                <p>
                    15 MPa to 30 MPa
                    <p>
                    </p>
                </p>
            </td>
            <td width="113">
                <p align="center">
                    5 MPa
                    <p>
                    </p>
                </p>
            </td>
            <td width="113">
                <p align="center">
                    19 MPa
                    <p>
                    </p>
                </p>
            </td>
            <td width="104">
                <p align="center">
                    23 MPa
                    <p>
                    </p>
                </p>
            </td>
        </tr>
        <tr>
            <td width="225" valign="top">
                <p>
                    Greater than 30 MPa to 50 MPa
                    <p>
                    </p>
                </p>
            </td>
            <td width="113">
                <p align="center">
                    10 MPa
                    <p>
                    </p>
                </p>
            </td>
            <td width="113">
                <p align="center">
                    25 MPa
                    <p>
                    </p>
                </p>
            </td>
            <td width="104">
                <p align="center">
                    35 MPa
                    <p>
                    </p>
                </p>
            </td>
        </tr>
        <tr>
            <td width="225" valign="top">
                <p>
                    Greater than 50 MPa
                    <p>
                    </p>
                </p>
            </td>
            <td width="113">
                <p align="center">
                    15 MPa
                    <p>
                    </p>
                </p>
            </td>
            <td width="113">
                <p align="center">
                    40 MPa
                    <p>
                    </p>
                </p>
            </td>
            <td width="104">
                <p align="center">
                    60 MPa
                    <p>
                    </p>
                </p>
            </td>
        </tr>
        <tr>
            <td width="556" colspan="4">
                <p>
                    <strong>FLEXURAL STRENGTH </strong>
                    (in accordance with BS 6319 Pt 3:1990)
                    <p>
                    </p>
                </p>
            </td>
        </tr>
        <tr>
            <td width="225" valign="top">
                <p>
                    15 MPa to 30 MPa
                    <p>
                    </p>
                </p>
            </td>
            <td width="113">
                <p align="center">
                </p>
            </td>
            <td width="113">
                <p align="center">
                </p>
            </td>
            <td width="104">
                <p align="center">
                    4 MPa
                    <p>
                    </p>
                </p>
            </td>
        </tr>
        <tr>
            <td width="225" valign="top">
                <p>
                    Greater than 30 MPa to 50 MPa
                    <p>
                    </p>
                </p>
            </td>
            <td width="113">
                <p align="center">
                </p>
            </td>
            <td width="113">
                <p align="center">
                </p>
            </td>
            <td width="104">
                <p align="center">
                    6 MPa
                    <p>
                    </p>
                </p>
            </td>
        </tr>
        <tr>
            <td width="225" valign="top">
                <p>
                    Greater than 50 MPa
                    <p>
                    </p>
                </p>
            </td>
            <td width="113">
                <p align="center">
                </p>
            </td>
            <td width="113">
                <p align="center">
                </p>
            </td>
            <td width="104">
                <p align="center">
                    10 MPa
                    <p>
                    </p>
                </p>
            </td>
        </tr>
        <tr>
            <td width="556" colspan="4">
                <p>
                    <strong>TENSILE STRENGTH </strong>
                    (in accordance with BS 6319 Pt 7:1985)
                    <p>
                    </p>
                </p>
            </td>
        </tr>
        <tr>
            <td width="225" valign="top">
                <p>
                    15 MPa to 30 MPa
                    <p>
                    </p>
                </p>
            </td>
            <td width="113">
                <p align="center">
                </p>
            </td>
            <td width="113">
                <p align="center">
                </p>
            </td>
            <td width="104">
                <p align="center">
                    1.8 MPa
                    <p>
                    </p>
                </p>
            </td>
        </tr>
        <tr>
            <td width="225" valign="top">
                <p>
                    Greater than 30 MPa to 50 MPa
                    <p>
                    </p>
                </p>
            </td>
            <td width="113">
                <p align="center">
                </p>
            </td>
            <td width="113">
                <p align="center">
                </p>
            </td>
            <td width="104">
                <p align="center">
                    2.8 MPa
                    <p>
                    </p>
                </p>
            </td>
        </tr>
        <tr>
            <td width="225" valign="top">
                <p>
                    Greater than 50 MPa
                    <p>
                    </p>
                </p>
            </td>
            <td width="113">
                <p align="center">
                </p>
            </td>
            <td width="113">
                <p align="center">
                </p>
            </td>
            <td width="104">
                <p align="center">
                    3.8 MPa
                    <p>
                    </p>
                </p>
            </td>
        </tr>
        <tr>
            <td width="556" colspan="4">
                <p>
                    <strong>
                        BOND OR PULL-OFF STRENGTH TO CONCRETE SUBSTRATE AT 7
                        days
                        <p>
                        </p>
                    </strong>
                </p>
                <p>
                    (in accordance with AS 1012.24)
                    <p>
                    </p>
                </p>
            </td>
        </tr>
        <tr>
            <td width="225" valign="top">
                <p>
                    All Concrete Structure Strengths
                    <p>
                    </p>
                </p>
            </td>
            <td width="113">
                <p align="center">
                </p>
            </td>
            <td width="113">
                <p align="center">
                    0.75 MPa
                    <p>
                    </p>
                </p>
            </td>
            <td width="104">
                <p align="center">
                </p>
            </td>
        </tr>
    </tbody>
</table>
<p>
</p>
<p>
    (iii) achieve a drying shrinkage of less than 600 microstrain at 28 days in
    accordance with AS 2350.13;
    <p>
    </p>
</p>
<p>
    (iv) minimum wet density of 1600 kg/m<sup>3</sup>;
    <p>
    </p>
</p>
<br clear="all"/>
<p>
</p>
<p>
    (v) maximum water/powder ratio of 0.17;
    <p>
    </p>
</p>
<p>
    (vi) resistant to alkaline solutions;
    <p>
    </p>
</p>
<p>
    (vii) possess an acid soluble chloride-ion content expressed as the
    percentage of the total mass of cementitious material of not greater than
    0.05%; and
    <p>
    </p>
</p>
<p>
    (viii) be compatible with the properties of the parent concrete, including
    coefficient of thermal expansion.
    <p>
    </p>
</p>
<p>
    Steel reinforcement primer and substrate-bonding coat shall be compatible
    with the repair mortar and be part of the same range of proprietary repair
    system.
    <p>
    </p>
</p>
<p>
</p>
<p>
    (c) Fairing Coat
    <p>
    </p>
</p>
<p>
    Fairing coat cementitious repair material required to fill blowholes and
    imperfections on concrete structures shall be:
    <p>
    </p>
</p>
<p>
    (i) a single component polymer modified material;
    <p>
    </p>
</p>
<p>
    (ii) capable of application at 0 - 3 mm thick and fill blowholes and
    imperfections flush with the finished concrete surface;
    <p>
    </p>
</p>
<p>
    (iii) capable of application over a large area without being subject to
    shrinkage cracking.
    <p>
    </p>
</p>
<p>
</p>
<p>
</p>
<p>
    <a name="_Toc85027764"></a>
    <a name="_Toc85027809"></a>
    <a name="_Toc85255845"></a>
    <a name="_Toc85255904"></a>
    <a name="_Toc85255963"></a>
    <a name="_Toc85256283"></a>
    <a name="_Toc85258844">689.07 HANDLING AND STORAGE OF MATERIALS</a>
    <p>
    </p>
</p>
<p>
</p>
<p>
    Repair materials shall be stored in accordance with the material
    manufacturer's requirements, including:
    <p>
    </p>
</p>
<p>
    &#8226; in dry conditions not exposed to direct sunlight;
    <p>
    </p>
</p>
<p>
    &#8226; within the specified maximum and minimum temperature range;
    <p>
    </p>
</p>
<p>
    &#8226; in their original, sealed moisture resistant bags or containers.
    <p>
    </p>
</p>
<p>
</p>
<p>
    All material shall be brought to site in the original sealed bags or
    unopened containers clearly labelled with the appropriate manufacturer's
    name, product type, reference number and batch number. Materials stored
    beyond the manufacturers recommended shelf life shall be discarded.
    <p>
    </p>
</p>
<p>
</p>
<p>
    The following information shall be provided for each batch of repair
    material:
    <p>
    </p>
</p>
<p>
    (a) manufacturer's name and address;
    <p>
    </p>
</p>
<p>
    (b) product reference;
    <p>
    </p>
</p>
<p>
    (c) batch number of identification;
    <p>
    </p>
</p>
<p>
    (d) quantity manufactured in the batch; and
    <p>
    </p>
</p>
<p>
    (e) certificate of date of manufacture.
    <p>
    </p>
</p>
<p>
</p>
<p>
</p>
<p>
    <a name="_Toc85027765"></a>
    <a name="_Toc85027810"></a>
    <a name="_Toc85255846"></a>
    <a name="_Toc85255905"></a>
    <a name="_Toc85255964"></a>
    <a name="_Toc85256284"></a>
    <a name="_Toc85258845">689.08 PREPARATION AND APPLICATION</a>
    <p>
    </p>
</p>
<p>
</p>
<p>
    (a) General
    <p>
    </p>
</p>
<p>
</p>
<p>
    The Contractor shall perform concrete repair work in conformity with the
    manufacturer's specification.
    <p>
    </p>
</p>
<p>
</p>
<p>
    <strong>HP</strong>
    <strong>
        Any deviations from the manufacturer's specification and the
        requirements of this specification shall be submitted to the
        Superintendent for review accompanied by certification from the
        manufacturer, prior to commencement of repairs.
    </strong>
    <p>
    </p>
</p>
<p>
</p>
<br clear="all"/>
<p>
</p>
<p>
    (b) Steel Reinforcement
    <p>
    </p>
</p>
<p>
</p>
<p>
    Where the existing concrete cover to steel reinforcement is less than the
    design requirements, the concrete repair shall be profiled to ensure that
    the following minimum cover of polymer modified repair material is
    achieved:
    <p>
    </p>
</p>
<p>
    (i) Exposure Classification A and B1 20 mm minimum cover
    <p>
    </p>
</p>
<p>
    (ii) Exposure Classification B2, C1 and C2 50 mm minimum cover
    <p>
    </p>
</p>
<p>
</p>
<p>
    For a corrosion deteriorated concrete repair new reinforcing steel shall be
    incorporated into the structure to compensate for any existing reinforcing
    steel which is exhibiting loss in excess of 25% of its original
    cross-sectional area. Steel reinforcement incorporated into the structure
    shall comply with the requirements of Section 611.
    <p>
    </p>
</p>
<p>
</p>
<p>
    (c) Surface Preparation
    <p>
    </p>
</p>
<p>
    (i) General
    <p>
    </p>
</p>
<p>
    For all types of patch repair all defective and delaminated concrete and
    existing repair materials shall be broken back to a sound and dense
    concrete surface. Defective concrete shall be removed using light hand held
    percussive equipment or high pressure water jetting. Care shall be taken to
    ensure that any steel reinforcement exposed is not cut or damaged. The
    method of breaking back or scabbling shall ensure that excess dust does not
    form a hazard in the surrounding area.
    <p>
    </p>
</p>
<p>
    Hammer sounding shall be conducted on completion of breakout to ensure that
    all delamination has been removed. A perpendicular saw cut of at least 15
    mm shall be provided around the perimeter of the area to be repaired to
    prevent featheredging of the repair material. The saw cut surface shall be
    roughened by removing the surface layer to expose small particles of well
    bound aggregate.
    <p>
    </p>
</p>
<p>
    All concrete surfaces and mortar substrates shall be sound, clean and free
    from dust, oils, and grease and surface contaminants. All loose and unsound
    materials and surface laitance shall be removed.
    <p>
    </p>
</p>
<p>
    The concrete substrate and any exposed steel reinforcement shall be cleaned
    by a final wash down or by blowing down with oil free compressed air to
    ensure removal of all residual contamination. The prepared concrete
    substrate shall be thoroughly pre-wetted with clean fresh water and shall
    be surface dry prior to application of repair material.
    <p>
    </p>
</p>
<p>
    (ii) Corrosion Deteriorated Concrete Repair
    <p>
    </p>
</p>
<p>
    In addition to other requirements, for repair of corrosion deteriorated
    concrete repair all defective and delaminated concrete and existing repair
    materials shall be broken back to a sound and dense concrete surface to a
    minimum of 20 mm behind and around the rusted steel reinforcement.
    <p>
    </p>
</p>
<p>
    Concrete shall be removed along the length of visibly corroding steel
    reinforcement until at least 50 mm of sound, rust free metal is exposed at
    each end of the rusted section.
    <p>
    </p>
</p>
<p>
    All corrosion products shall be removed from the exposed steel
    reinforcement. Steel reinforcement shall be cleaned to a bright metal to
    achieve a surface preparation equivalent to AS1627 Part 4 Class 2.5.
    <p>
    </p>
</p>
<p>
    (iii) Non-corrosion Deteriorated or Defective Concrete Repair
    <p>
    </p>
</p>
<p>
    <strong>
        HP The Superintendent shall review the depth of removal of concrete for
        n
    </strong>
    <strong>
        on-corrosion deteriorated or defective concrete repair and the amount
        of exposure of steel reinforcement prior to commencement of application
        of repair material.
    </strong>
    <p>
    </p>
</p>
<p>
</p>
<br clear="all"/>
<p>
</p>
<p>
    (d) Application of Reinforcement Protection and Substrate-Bonding Coat
    <p>
    </p>
</p>
<p>
    All exposed steel reinforcement shall be coated immediately following
    preparation and cleaning with a primer which forms part of the proprietary
    repair system to provide immediate protection against corrosion. The steel
    primer shall be adequately applied to the back of the steel reinforcement
    where it is fully exposed and where steel bars are tied together.
    Over-coating of the concrete substrate with the steel primer shall be
    avoided unless it is a requirement of the overall repair system.
    <p>
    </p>
</p>
<p>
    A substrate-bonding coat which also forms part of the proprietary repair
    system shall be worked into the concrete substrate using a short bristle
    brush to enhance the bond at the repair interface.
    <p>
    </p>
</p>
<p>
    The steel primer and substrate bonding coat shall be thoroughly mixed to
    achieve a uniform colour and consistency. Materials shall not be thinned
    and the whole container contents shall be mixed without split mixing
    between mixes.
    <p>
    </p>
</p>
<p>
</p>
<p>
    (e) Application of Repair Mortar
    <p>
    </p>
</p>
<p>
    The Contractor shall include within its quality procedures the
    manufacturer's specifications for use of the repair materials, and test
    plans that meet the requirements of the standards and this section.
    <p>
    </p>
</p>
<p>
    <strong>
        HP Reinstatement of prepared areas shall not commence until:
        <p>
        </p>
    </strong>
</p>
<p>
    <strong>
        (i) a joint measurement of the repair area by the Superintendent and
        the Contractor has taken place;
        <p>
        </p>
    </strong>
</p>
<p>
    <strong>
        (ii) evidence that the preparation of the repair area conforms to the
        requirements of this Specification; and
        <p>
        </p>
    </strong>
</p>
<p>
    <strong>
        (iii) the Contractor's quality procedures has been sighted by the
        Superintendent.
        <p>
        </p>
    </strong>
</p>
<p>
    All materials shall be applied in accordance with the manufacturer's
    specifications or instructions for use in a continuous process.
    <p>
    </p>
</p>
<p>
    The repair mortar shall be thoroughly mixed in whole bags with potable
    water prior to commencement of application. Mixing of repair materials
    shall be undertaken in a forced action mixer or in a suitably sized drum
    using a spiral paddle fitted to a low speed heavy-duty drill. Free-fall
    mixers shall not be used.
    <p>
    </p>
</p>
<p>
    Repair material shall be applied while the substrate bonding coat is still
    tacky.
    <p>
    </p>
</p>
<p>
    Concrete shall be rebuilt to the original surface profile using a
    cementitious repair material. Where the existing concrete cover to the
    steel reinforcement is less than the design requirements, the new repair
    shall be profiled as required to ensure that a minimum cover of polymer
    modified repair material to the steel reinforcement is achieved as
    specified in Clause 689.08(b).
    <p>
    </p>
</p>
<p>
    Where formwork is used to facilitate the patch repair, it shall be
    pre-treated such that it prevents moisture absorption from the repair
    mortar and positioned such that it does not inhibit effective compaction of
    the repair material.
    <p>
    </p>
</p>
<p>
    Repair material shall only be applied when the concrete substrate
    temperature and the air temperature measured at the point of application is
    above 5&#176;C or 5&#176;C and rising. No material shall be applied when
    the air temperature measured at the point of application is above
    35&#176;C.
    <p>
    </p>
</p>
<p>
    Where the ambient temperature at the point of application of material is
    above 30&#176;C and the area to be treated is subject to direct sunlight,
    protective shading shall be used and equipment that comes into direct
    contact with the repair material shall be kept cool and not exposed to
    direct sunlight.
    <p>
    </p>
</p>
<p>
</p>
<p>
    (f) Blowholes and Surface Imperfections
    <p>
    </p>
</p>
<p>
    Blowholes and surface imperfections shall be filled with a scrape coat
    application of a single component cementitious fairing coat repair mortar.
    <p>
    </p>
</p>
<p>
    A cementitious fairing coat repair mortar may also be used in a thin layer
    where a uniform concrete surface is required prior to the application of a
    protective or decorative coating.
    <p>
    </p>
</p>
<p>
    The quality control testing requirements of Clause 689.12 shall not apply
    to cementitious fairing coat repair mortars.
    <p>
    </p>
</p>
<br clear="all"/>
<p>
</p>
<p>
    <a name="_Toc85027766"></a>
    <a name="_Toc85027811"></a>
    <a name="_Toc85255847"></a>
    <a name="_Toc85255906"></a>
    <a name="_Toc85255965"></a>
    <a name="_Toc85256285"></a>
    <a name="_Toc85258846">689.09 CURING AND PROTECTION</a>
    <p>
    </p>
</p>
<p>
    Immediately after placement and for seven days thereafter, the repair
    material shall be cured and protected from drying out and against the
    harmful effects of water movement and weather, including rain and rapid
    temperature changes.
    <p>
    </p>
</p>
<p>
    Cementitious material shall be cured with the application of two coats of a
    curing compound in accordance with the material manufacturer's
    specification. In addition to a curing compound, heavy duty polyethylene
    sheeting fastened and sealed at the edges shall also be provided for
    concrete patch repairs greater than 500 mm x 500 mm in size and for all
    concrete repairs to chloride affected concrete structures or components.
    <p>
    </p>
</p>
<p>
    Curing compounds shall comply with AS 3799. Curing compounds shall be
    removed prior to the application of any protective or decorative coatings,
    unless documented evidence is provided to the satisfaction of the
    Superintendent that the applied curing compound is compatible with any
    proposed coatings.
    <p>
    </p>
</p>
<p>
</p>
<p>
</p>
<p>
    <a name="_Toc85027767"></a>
    <a name="_Toc85027812"></a>
    <a name="_Toc85255848"></a>
    <a name="_Toc85255907"></a>
    <a name="_Toc85255966"></a>
    <a name="_Toc85256286"></a>
    <a name="_Toc85258847">689.10 FINISHING AND SURFACE CONDITION</a>
    <p>
    </p>
</p>
<p>
    All surfaces shall match surrounding surface finish by use of steel forms
    or steel trowel finish.
    <p>
    </p>
</p>
<p>
    The surface of the concrete repair shall not have cracks of width greater
    than 0.10 mm measured at the concrete surface nor craze cracking covering a
    significant area of the repair at the completion of the curing period.
    <p>
    </p>
</p>
<p>
    Cracks in repair material shall be repaired in accordance with Section 687.
    <p>
    </p>
</p>
<p>
    There shall be no cracking at the interface of the concrete repair with the
    existing concrete.
    <p>
    </p>
</p>
<p>
    <strong>
        A joint inspection of all concrete repaired areas with the Contractor
        and Superintendent shall be undertaken 12 months after completion of
        the repair works, or prior to the end of the defects liability period
        (whichever is earlier).
        <p>
        </p>
    </strong>
</p>
<p>
    The surface of the concrete repair shall not have cracks of width greater
    than 0.10 mm measured at the concrete surface nor craze cracking covering a
    significant area of the repair 12 months after completion of the repair
    works, or at the end of the defects liability period (whichever is
    earlier).
    <p>
    </p>
</p>
<p>
    Any necessary remedial works shall be undertaken within two weeks of the
    date of inspection.
    <p>
    </p>
</p>
<p>
    <a name="_Toc85027768"></a>
    <a name="_Toc85027813"></a>
    <a name="_Toc85255849"></a>
    <a name="_Toc85255908"></a>
    <a name="_Toc85255967"></a>
    <a name="_Toc85256287"></a>
    <a name="_Toc85258848"> </a>
</p>
<p>
</p>
<p>
    689.11 TOLERANCES
    <p>
    </p>
</p>
<p>
    The tolerance on edges and surfaces in plan and level shall be &#177; 3 mm.
    <p>
    </p>
</p>
<p>
    Maximum allowance for irregularities when measured with a 2.0 metre
    straightedge shall be 3 mm. In addition, evenness shall not deviate by more
    than 1 mm when checked with a 300 mm straightedge.
    <p>
    </p>
</p>
<p>
    <a name="_Toc85027770"></a>
    <a name="_Toc85027815"></a>
    <a name="_Toc85255851"></a>
    <a name="_Toc85255910"></a>
    <a name="_Toc85255969"></a>
    <a name="_Toc85256289"></a>
    <a name="_Toc85258850"> </a>
</p>
<p>
</p>
<p>
    689.12 QUALITY CONTROL TESTING
    <p>
    </p>
</p>
<p>
</p>
<p>
    (a) Compressive Strength of Cementitious Repair Material
    <p>
    </p>
</p>
<p>
    Three 75 mm test cubes shall be taken from the first batch of material
    mixed, then three 75 mm cubes for every 100 kg of material used thereafter
    to test for compressive strength. The cubes shall be cured for 7 days under
    laboratory-controlled conditions. Two cubes shall be tested at 7 days and
    the third cube at 28 days to confirm compliance with the minimum
    compressive strength requirements as specified in Table 689.061. Test cubes
    shall be made and cured in accordance with AS 1012.8.3 and tested in
    accordance with AS 1012.9.
    <p>
    </p>
</p>
<p>
</p>
<br clear="all"/>
<p>
</p>
<p>
    (b) Bond Strength (Pull-Off) Testing
    <p>
    </p>
</p>
<p>
    The Contractor shall conduct partially cored direct pull-off tests of the
    fully cured in situ repair material to verify the tensile bond strength
    between the in situ repair material and the existing concrete substrate, 7
    days after the completion of application. The pull-off testing shall be
    undertaken in accordance with AS 1012.24.
    <p>
    </p>
</p>
<p>
    <strong>
        The test locations shall be jointly determined by the Contractor and
        the Superintendent.
        <p>
        </p>
    </strong>
</p>
<p>
Testing shall be carried out at a frequency of three tests per 10 m    <sup>2</sup> at representative test locations of a completed repair area.
    <p>
    </p>
</p>
<p>
    The mode of failure shall be determined by visual inspection of the test
    specimens and categorised as follows:
    <p>
    </p>
</p>
<ul>
    <li>
        Mode 1: Tensile failure within the existing concrete substrate.
        <p>
        </p>
    </li>
    <li>
        Mode 2: Tensile failure within the repair material.
        <p>
        </p>
    </li>
    <li>
        Mode 3: Bond failure at the interface between the existing concrete
        substrate and the repair material.
        <p>
        </p>
    </li>
    <li>
        Mode 4: Bond failure between the adhesive layer and the dolly.
        <p>
        </p>
    </li>
    <li>
        Mode 5: Partial bond failure at the interface between the existing
        concrete substrate and the repair material and partial tensile failure
        within the repair material.
        <p>
        </p>
    </li>
    <li>
        Mode 6: Partial bond failure at the interface between the existing
        concrete substrate and the repair material and partial tensile failure
        within the existing concrete substrate.
        <p>
        </p>
    </li>
</ul>
<p>
    Where a combination of modes of failure exist the percentage of each mode
    of failure shall be recorded to the nearest 10% based on the surface area
    of the failure face.
    <p>
    </p>
</p>
<p>
    The mean bond strength at 7 days shall not be less than 0.75 MPa, with no
    individual result less than 0.65 MPa.
    <p>
    </p>
</p>
<p>
    The mode of failure of the pull-off test shall be in accordance with Mode
    1, with tensile failure within the existing concrete substrate.
    <p>
    </p>
</p>
<p>
    Mean bond strengths less than 0.75 MPa or failure modes 2, 3, 4, 5 and 6
    shall be raised as a non-conformance.
    <p>
    </p>
</p>
<p>
</p>
<p>
    (c) Testing for Drummy Areas
    <p>
    </p>
</p>
<p>
    A visual inspection of all concrete repair areas shall be conducted
    immediately prior to the application of any decorative/anticarbonation
    coating for delaminations and any defects recorded.
    <p>
    </p>
</p>
<p>
    The test for drummy areas shall be conducted using a small (0.8 kg)
    hand-held hammer along the whole surface area of the concrete patch repairs
    and delaminated areas shall be characterised by a 'drummy' or hollow sound.
    <p>
    </p>
</p>
<p>
    Delaminated patch repairs shall be removed and repaired in accordance with
    the requirements of this section.
    <p>
    </p>
</p>
<p>
    <strong>
        Testing for drummy areas shall be conducted in the presence of the
        Superintendent.
    </strong>
    <strong>
        <p>
        </p>
    </strong>
</p>
<p>
</p>
<p>
    (d) Test Results
    <p>
    </p>
</p>
<p>
    The Contractor shall supply for review by the Superintendent a copy of all
    quality control testing including photographic records within one week of
    undertaking such testing.
    <p>
    </p>
</p>
<p>
</p>
<p>
    (e) Non-conformances
    <p>
    </p>
</p>
<p>
    For any test batch that fails to meet the specified standards, all repairs
    to which the test batch relates shall be removed and the repairs repeated
    in accordance with the requirements of this section.
    <p>
    </p>
</p>
<p>
</p>
<br clear="all"/>
<p>
</p>
<p>
    689.13 WORK METHOD STATEMENT AND INSPECTION AND TEST PLANS
    <p>
    </p>
</p>
<p>
    The Contractor shall submit a detailed work method statement (WMS) and
    inspection and test plans (ITPs) for the specific concrete patch repair
    works. The WMS and ITPs shall reference all specification clauses and
    identify all performance requirements and hold points. Generic or
    incomplete WMSs and ITPs shall not be allowed.
    <p>
    </p>
</p>
<p>
    The Contractor shall provide documented evidence of conducting tool box
    meetings of all concrete patch repair personnel on all aspects of the WMS,
    the ITPs and specification requirements, including sampling and testing,
    immediately prior to the commencement of the concrete patch repair works.
    <p>
    </p>
</p>
<p>
    <p>
    </p>
</p>
<p>
    <strong>HP The Contractor shall not proceed with </strong>
    <strong>concrete patch repair works</strong>
    <strong>
        until the WMS and ITPs have been reviewed and approved by the
        Superintendent.
    </strong>
    <p>
    </p>
</p>
<p>
</p>
<p>
</p>
<p>
    689.14 OCCUPATIONAL HEALTH AND SAFETY AND ENVIRONMENTAL MANAGEMENT
    <p>
    </p>
</p>
<p>
</p>
<p>
    (a) Occupational Health and Safety Requirements
    <p>
    </p>
</p>
<p>
    Further to the requirements of Section 168, the Contractor shall include
    within its Health and Safety Co&#8209;ordination Plan, specific provisions
    for the material manufacturer's occupational health and safety directions
    and the Occupational Health and Safety Act standards. All material safety
    data sheets (MSDS) shall be kept on site at all times and be readily
    available.
    <p>
    </p>
</p>
<p>
</p>
<p>
    (b) Environmental Management Requirements
    <p>
    </p>
</p>
<p>
    Further to the requirements of Section 176, the Contractor shall include
    within its Environmental Management Plan, specific provisions regarding the
    collection, segregation, handling, control and disposal of waste generated
    during concrete patch repair works, and clean up.
    <p>
    </p>
</p>
<p>
    Waste materials including liquid wastes shall be deposited in suitable
    containers and disposed of at sites to be located by the Contractor that
    are acceptable to the EPA and other relevant authorities.
    <p>
    </p>
</p>
<p>
    Liquid or other waste material shall not be disposed of in creeks,
    waterways or the stormwater drainage systems.
    <p>
    </p>
</p>
<p>
    <p>
    </p>
</p>
